Repository: SYWu876/h-BN-Electrochemical-Analysis

# Structure-Guided Emergent Interfacial Electrochemistry in Liquid-Phase-Processed h-BN

This repository packages the data products and analysis scripts accompanying the manuscript **"Structure-Guided Emergent Interfacial Electrochemistry in Liquid-Phase-Processed h-BN"**.

The study treats liquid-phase-processed h-BN as a **structure-defined reference platform** for understanding how defect heterogeneity, partial restacking, and near-surface perturbation can generate a measurable but distinctly non-ideal interfacial electrochemical response in a nominally insulating layered solid.

File: data/processed/CV/Figure2c_peak_summary.csv
scan_rate_mV_s,sqrt_scan_rate_sqrt_mV_s,peak_potential_V,peak_current_mA
5.0,2.23606797749979,0.294733315706253,1.436554826796
10.0,3.1622776601683795,0.29169425368309,2.4827718734740998
20.0,4.47213595499958,0.292656749486923,4.7925356775522
30.0,5.477225575051661,0.296612560749054,6.6889030858874
40.0,6.324555320336759,0.298582524061203,8.0831153318285
50.0,7.0710678118654755,0.299536794424057,9.0651968494057

File: data/processed/CV/Figure2d_b_values.csv
Potential_E_V,b_raw,b_smooth,fit_R2
0.054269418608029515,-0.46430979226954466,-0.3491746146331696,0.1242966819799769
0.05492419142340003,-0.24267318899572793,-0.24906024601124943,0.06286016538071615
0.05557896423877053,-0.11230231529068165,-0.15804442810478617,0.02038012107323217
0.056233737054141045,-0.017058310683577445,-0.07565795087324662,0.0006526676248399532
0.05688850986951155,0.0481769654343404,-0.0014316042760976755,0.006443498346897392
0.05754328268488206,0.09922398669300372,0.06510382172719392,0.031995785652380704
0.05819805550025257,0.1397751175492386,0.12441753717716136,0.07144466787965531
0.05885282831562308,0.18379170166785974,0.17697875211433772,0.1368448539798236
0.059507601130993584,0.2200378831007495,0.22325667657925624,0.20826059178807543
0.060162373946364096,0.24871592667187015,0.26372052061245027,0.27409607413422965
0.0608171467617346,0.2813135554716149,0.2988394942544527,0.3561737404958564
0.061471919577105114,0.30985261735388087,0.32908280754579694,0.4314168227143128
0.06212669239247562,0.3322881551872539,0.35491967052701606,0.4931311930276643
0.06278146520784612,0.35250850055185823,0.3768192932386433,0.5495294835390379
0.06343623802321663,0.37128350342444044,0.39525088572121186,0.6003538028183162
0.06409101083858715,0.38896308926536666,0.4106836580152407,0.6479296633647547
0.06474578365395765,0.4061027625450741,0.41946974982446056,0.686819878658607
0.06540055646932816,0.42208990117031553,0.4315708385505299,0.7192436591641006
0.06605532928469866,0.4366389419235506,0.4444829201695084,0.7502988197064425
0.06671010210006918,0.45448184701340844,0.45762447083027713,0.7835791740395867
0.06736487491543969,0.47099017296273893,0.47022523625059165,0.8085088378651818
0.06801964773081019,0.48185890685374383,0.4822060819901,0.8281338067319224
0.0686744205461807,0.4920851534434982,0.49341760223704356,0.8442753456261022
0.06932919336155122,0.5030031073623649,0.5042791535792654,0.8598623245587145
0.06998396617692172,0.5132640577096764,0.5146414164799746,0.8750124749608499
0.07063873899229223,0.5213486054063924,0.5243298597536372,0.8845555419159788
0.07129351180766273,0.5305328870438775,0.5337420800060235,0.8953382968255992
0.07194828462303325,0.542543480476478,0.5428320955202219,0.9081549627132347
0.07260305743840376,0.5520816050949369,0.5514884829899577,0.916503757981
0.07325783025377426,0.5604679451257586,0.5596507494964572,0.9231199223447207
0.07391260306914477,0.567400045698642,0.5673999604236363,0.9289677540480424
0.07456737588451529,0.5738332067538473,0.5748169885604619,0.9342751664500734
0.07522214869988579,0.5792668546136869,0.581876692919626,0.9392980079067534
0.0758769215152563,0.5860268817698049,0.5885539851179328,0.9445849802512138
0.07653169433062681,0.5935664987353916,0.594776021839436,0.9497902805211931
0.07718646714599732,0.6026020791597506,0.6008589005876949,0.9544352489563
0.07784123996136783,0.6086590416811393,0.6068804478165604,0.9579133767722899
0.07849601277673833,0.6131052812782662,0.6126020625871181,0.9604099729200812
0.07915078559210885,0.6176460843384355,0.6180627477542143,0.9631117985664933
0.07980555840747935,0.6229387991686529,0.623329750147686,0.9660317238119213
0.08046033122284986,0.6279599211747203,0.6283732444460073,0.968259659749623
0.08111510403822036,0.6322371643586959,0.6330379906741052,0.9703531839476915
0.08176987685359088,0.6374607775585279,0.6374356805909057,0.9727314968061287
0.08242464966896139,0.6417851816943289,0.6417742212535514,0.9743514749779957
0.0830794224843319,0.6471152809998891,0.6460155621682092,0.975766301631648
0.0837341952997024,0.650971878827196,0.6501333233574235,0.9775641027001714
0.08438896811507292,0.653096295348097,0.6540979826242784,0.9793465823341072
0.08504374093044342,0.6561419349771354,0.6578693016181553,0.9808618821882058
0.08569851374581393,0.6597537294258787,0.6613852338043356,0.9822225676964923
0.08635328656118445,0.6647812159660332,0.6646240169490726,0.9837826790109518
0.08700805937655495,0.6685153741076589,0.6677954866685506,0.9845209654078818
0.08766283219192546,0.6714756032590516,0.671052181016465,0.9853361427682176
0.08831760500729596,0.6749493429470392,0.6741950741718404,0.9865868475974068
0.08897237782266648,0.6773049654828889,0.6771558320733172,0.9873737975855297
0.08962715063803699,0.6792197887710807,0.6799266686930697,0.9880450746595456
0.09028192345340749,0.6815121422413749,0.6825831238697005,0.9889653883134821
0.090936696268778,0.6852268786499012,0.6851172001556165,0.9898421914173872
0.09159146908414852,0.6882089481634315,0.687493952608949,0.9903260343462349
0.09224624189951902,0.6907934606478701,0.689877936060689,0.9906044894864197
0.09290101471488953,0.6928089286599157,0.6922308220305583,0.9909596281572678
0.09355578753026003,0.6948200963406134,0.6945812680274475,0.9915090996664008
0.09421056034563055,0.6962012365644945,0.6967746570814686,0.9922578217563025
0.09486533316100106,0.6978743777605321,0.6987557603300651,0.9926888211266915
0.09552010597637156,0.6997172638287444,0.7006429586172596,0.9929673419676863
0.09617487879174208,0.7037341996049189,0.7024479588164916,0.993384953776157
0.09682965160711259,0.7049325185111859,0.7042827452226508,0.9939077255503465
0.09748442442248309,0.7050754348306558,0.7061664623805832,0.9944287609395632
0.0981391972378536,0.7069304081418498,0.7079431345144745,0.9944940300203837
0.09879397005322411,0.7088242394868435,0.709645868893303,0.9946574779923967
0.09944874286859462,0.7111012421270869,0.7113038309275918,0.9950216833036511
0.10010351568396512,0.7128782874883596,0.7128473168666061,0.9952853183281596
0.10075828849933563,0.7149586361289024,0.7143055774145698,0.9955509629135713
0.10141306131470615,0.7174305988374952,0.7158315276633244,0.9959448052659159
0.10206783413007665,0.7176804517524517,0.7173550942309012,0.9961709074688303
0.10272260694544716,0.7177351434910628,0.7188273000303771,0.9962983348153401
0.10337737976081766,0.7182825966271745,0.7201050781530227,0.9964705739274226
0.10403215257618818,0.7210510358669893,0.7213284396218791,0.9968949818369418
0.10468692539155869,0.7235743856583713,0.7225347915473636,0.99715899796361
0.1053416982069292,0.724525717894155,0.7236178897560785,0.9970350134077285
0.1059964710222997,0.7258158097168609,0.7246700784106745,0.9971761380716035
0.10665124383767022,0.7265787146929557,0.7258467908390877,0.9974379050150696
0.10730601665304072,0.7257767380488482,0.726969322135128,0.9977127039993908
0.10796078946841123,0.7274135416417074,0.7279305120078992,0.9978432536752307
0.10861556228378175,0.7293307450366336,0.7287839028294655,0.9979195508548092
0.10927033509915225,0.7297112530865785,0.7295449662248635,0.997974401889948
0.10992510791452276,0.7309342472888485,0.7303076220643876,0.9981094851642572
0.11057988072989326,0.7318906191855429,0.7311025728769929,0.9982776243467043
0.11123465354526378,0.7310872549924958,0.7319304284232737,0.9983290551881125
0.11188942636063429,0.7309602170954347,0.7328194664322655,0.9984158348289408
0.11254419917600479,0.7315137755789042,0.7336662770998238,0.9985290410952502
0.1131989719913753,0.7349608132794331,0.7343713934226825,0.998631197155198
0.11385374480674582,0.736038856020651,0.7349406158490877,0.9986285312200246
0.11450851762211632,0.7354993512259094,0.7355070384931242,0.9986171259255784
0.11516329043748683,0.7373045102760283,0.7361416370340772,0.998711985282239
0.11581806325285733,0.7374517152912591,0.7367768034578791,0.9988442027904689
0.11647283606822785,0.7366473964383072,0.7374160483369763,0.9989870582340874
0.11712760888359836,0.7367169505116044,0.7380369401014928,0.9990762999162154
0.11778238169896886,0.7376394682728717,0.7385507509810457,0.9991052737728099
0.11843715451433938,0.7392282062388126,0.7390618721112203,0.9990970164360921
0.11909192732970988,0.7410129977120579,0.7395974496798199,0.9991060494656289
0.11974670014508039,0.7416511991702012,0.7400868796602253,0.9991191591295148
0.1204014729604509,0.7412112324571074,0.7405471149267147,0.9991626269312617
0.12105624577582141,0.7409881153940929,0.7409589060721107,0.9992745356578345
0.12171101859119192,0.740685276980375,0.7412549684904965,0.9993389132315622
0.12236579140656242,0.7400860923677105,0.7415133484461179,0.9993975847708705
0.12302056422193293,0.7409547426222192,0.7417389081412584,0.9994246695048423
0.12367533703730345,0.7421435912238066,0.7420577236089408,0.9994318168965848
0.12433010985267395,0.743234711582462,0.7424299138881449,0.9994291515178927
0.12498488266804446,0.7431854903341852,0.7427262530297607,0.9994777158585743
0.12563965548341496,0.7430723594303689,0.7430144840998965,0.9995071447810808
0.12629442829878548,0.7432049991384462,0.7432322684307469,0.9994729373575453
0.126949201114156,0.743270410931776,0.7433697689370067,0.9995490779767172
0.1276039739295265,0.743239769693713,0.7434872508277477,0.9996163110645542
0.128258746744897,0.7432883050195689,0.7436038799394655,0.9996277653231679
0.1289135195602675,0.7433154993020669,0.7437475332469626,0.9996572737641825
0.12956829237563802,0.7433369084319701,0.7439739994513012,0.9996846202469062
0.13022306519100854,0.7439273529489221,0.7441874488335801,0.9996715284631031
0.13087783800637903,0.7449905418477132,0.7443375566701029,0.9996695958927779
0.13153261082174955,0.7457093913825726,0.7444773773004496,0.9996359016443794
0.13218738363712007,0.7450693700036464,0.7446060877333158,0.9996682529551233
0.13284215645249056,0.7446109903346666,0.74464280438445,0.9997219115815691
0.13349692926786108,0.7447936365742893,0.744641027077806,0.9997738839808112
0.13415170208323157,0.7438177838708898,0.7446584069187938,0.9997956848551837
0.1348064748986021,0.7436018361439204,0.744718449325835,0.9997954943380096
0.1354612477139726,0.7444876747375989,0.7447711301516712,0.9997888483958668
0.1361160205293431,0.7454514144704952,0.7447680231100892,0.9997910044899626
0.13677079334471362,0.7455670593529004,0.7447294614052913,0.9997785787954945
0.13742556616008414,0.7449396967587953,0.7446492657135466,0.9997694012091942
0.13808033897545463,0.7446086245308202,0.744559935396374,0.999809056020359
0.13873511179082515,0.7445732582784029,0.7445052724644764,0.999831849245311
0.13938988460619567,0.7439113246565295,0.7444297080545434,0.9998384779886542
0.14004465742156616,0.7443564915008029,0.7443392954341373,0.9998524502689611
0.14069943023693668,0.7448846091138865,0.7442586165602563,0.9998670924706474
0.14135420305230717,0.7443632880878612,0.7441845574166528,0.9998463793985823
0.1420089758676777,0.7433845169448993,0.7441248972302752,0.9998262831897817
0.1426637486830482,0.7434105873441171,0.7440207343760273,0.9998431648063758
0.1433185214984187,0.743861086188051,0.7439014280302638,0.9998586598556376
0.14397329431378922,0.7437818415982745,0.743818524758022,0.9998843067691332
0.14462806712915974,0.7433783001883746,0.7437352846715071,0.9998958706960132
0.14528283994453023,0.7428764730684865,0.7436052845445306,0.9998924389172816
0.14593761275990075,0.7432630989121426,0.7434600505822536,0.9998764116676481
0.14659238557527124,0.7435937803660759,0.7432848297285419,0.9998861547028708
0.14724715839064176,0.7441493865491612,0.7431045158687533,0.9998829417844384
0.14790193120601228,0.7439961161152535,0.7428877906603393,0.9999067427952819
0.14855670402138277,0.7427965161127362,0.7426539417544971,0.9999139311163765
0.1492114768367533,0.7424935935194275,0.7424695648015974,0.9999213090551295
0.1498662496521238,0.7419502151037637,0.7422821029740182,0.9999178318889075
0.1505210224674943,0.7414292494303818,0.7421164748736171,0.9999113521170048
0.15117579528286482,0.74172541272455,0.7419415894682782,0.9999112342686849
0.15183056809823534,0.7419556837100431,0.7417108276354794,0.9999012392000384
0.15248534091360583,0.7421977831322953,0.7414010889867396,0.9998853455884215
0.15314011372897635,0.7418945773076016,0.7410572158173424,0.9998869580931317
0.15379488654434684,0.740997750625317,0.7407173000145649,0.9998894258999155
0.15444965935971736,0.7392158592490673,0.7404074860326683,0.9999131210928576
0.15510443217508788,0.7386752360733697,0.7401173798576954,0.999932668802053
0.15575920499045837,0.7387216498283086,0.7398349321343485,0.9999398853492815
0.15641397780582889,0.7397329770668466,0.7395127895826427,0.99993043647492
0.1570687506211994,0.7398609617220856,0.7391915469221131,0.9999159065528386
0.1577235234365699,0.7399586593078235,0.7389138816949916,0.9999099157473744
0.15837829625194041,0.7399164446051872,0.7386332094713225,0.999922397597211
0.15903306906731093,0.7386338086975927,0.7383174553609657,0.9999322079265408
0.15968784188268142,0.7374086465217569,0.7380105841007446,0.999933273852263
0.16034261469805194,0.7365460218839545,0.7377276505930673,0.9999316771212993
0.16099738751342244,0.7365883069409034,0.7374341462476689,0.9999409694146036
0.16165216032879295,0.7367381212137718,0.7371504867659805,0.9999422662933759
0.16230693314416347,0.7368644831420372,0.7368272754721235,0.9999133451595491
0.16296170595953396,0.737122242993591,0.7365004971185988,0.9999032025929585
0.16361647877490448,0.7373019014081383,0.7361846073453456,0.999909084330083
0.164271251590275,0.7365149037841775,0.7358909312459297,0.9999173403703985
0.1649260244056455,0.7353812503053969,0.7355496865985781,0.9999336469533217
0.165580797221016,0.7340153876697674,0.7351832553775356,0.9999500541925661
0.1662355700363865,0.7345357753794609,0.7347768711824274,0.9999449749666575
0.16689034285175702,0.7345513215915724,0.7344009362357868,0.9999349233550955
0.16754511566712754,0.7341930609906335,0.7340448285372447,0.9999192111074033
0.16819988848249803,0.7343105281397412,0.7337254715715693,0.9999247234526658
0.16885466129786855,0.7339883501440643,0.7334334195387853,0.9999266442507702
0.16950943411323907,0.7334702973062257,0.733126179368285,0.9999239504199678
0.17016420692860956,0.7321621166951164,0.7327573966291073,0.999939856670261
0.17081897974398008,0.7312596462625399,0.732332126642535,0.9999409757375063
0.1714737525593506,0.7306960475408059,0.7318887631662875,0.9999263708857605
0.1721285253747211,0.7314141219795582,0.7314474350770561,0.9999334013998945
0.1727832981900916,0.7318937523138914,0.7310287856475122,0.999929808375494
0.1734380710054621,0.7317971273614194,0.730647039486403,0.9999087301884461
0.17409284382083262,0.7307004668858554,0.7302874802921618,0.9999297979939741
0.17474761663620314,0.7295731104145349,0.7298839891602537,0.9999429487737553
0.17540238945157363,0.7287425770692669,0.7294176522752907,0.9999418496751424
0.17605716226694415,0.7288040387503073,0.7289048906443514,0.999949984461001
0.17671193508231467,0.7287694553304285,0.7284315353496723,0.9999464051945912
0.17736670789768516,0.7284159464959609,0.7279940138862762,0.9999130160416452
0.17802148071305568,0.7278041778526659,0.727555326962122,0.9999294689135176
0.17867625352842617,0.7273322676399353,0.7271098084115232,0.9999428651620594
0.1793310263437967,0.7262950620750535,0.7266830349902625,0.9999347097827032
0.1799857991591672,0.7258845899320493,0.7262749062552669,0.9999296344894538
0.1806405719745377,0.725511331417499,0.7258193719592388,0.9999255944980039
0.18129534478990822,0.725253253899778,0.7253072454159646,0.9999246583532184
0.18195011760527874,0.7248502801444403,0.7247668686057276,0.9999317067245869
0.18260489042064923,0.724108243832791,0.7242430789741416,0.999935994347289
0.18325966323601975,0.7232804438332865,0.7237530580569397,0.9999224393573146
0.18391443605139027,0.7228264772542352,0.7233026124806478,0.999923043500744
0.18456920886676076,0.7228990926588953,0.7228443781333475,0.999925781752135
0.18522398168213128,0.7230160274061052,0.7223565468297726,0.9999145929169863
0.18587875449750177,0.7223285388764871,0.7218243702113338,0.9999245802132605
0.1865335273128723,0.7216607595311296,0.7212767388907616,0.9999370025132996
0.1871883001282428,0.720643268059003,0.7207400594373662,0.9999269044422204
0.1878430729436133,0.7199705041654337,0.720200025925994,0.9999242996461949
0.18849784575898382,0.720049791384809,0.7196420890105243,0.9999257811805559
0.18915261857435434,0.7193249772014816,0.7190993339319349,0.9999030237696201
0.18980739138972483,0.7182934079363308,0.71851591689592,0.999896211118895
0.19046216420509535,0.7175610669530796,0.7178905785145769,0.9999109882395106
0.19111693702046587,0.7171937018329413,0.7172709339959026,0.9999161577561175
0.19177170983583636,0.7164659133639911,0.7166546162123809,0.9999200893233128
0.19242648265120688,0.716274473344724,0.7160372192061133,0.9999001297427371
0.19308125546657737,0.7159090172464566,0.7154362249487193,0.9998968154463118
0.1937360282819479,0.7150431754625974,0.71482263695642,0.9998990835336112
0.1943908010973184,0.7139943803515607,0.7142072230138365,0.9999046927144742
0.1950455739126889,0.7130267575062738,0.7135914195766222,0.9999128174806038
0.19570034672805942,0.7124362431014244,0.7129684506071189,0.9999117807734713
0.19635511954342993,0.7122336865263128,0.7123248654936518,0.9999106697762014
0.19700989235880043,0.711609499281589,0.7116975644843353,0.9999142639487915
0.19766466517417094,0.7110642387455683,0.7110863067530319,0.9999086611846075
0.19831943798954144,0.7106007579044081,0.7104462130319756,0.9999022085696507
0.19897421080491196,0.7095378956861808,0.7098151778175992,0.9999170739591928
0.19962898362028247,0.7089064683991636,0.7091358050530201,0.9999160656295552
0.20028375643565297,0.7089629706228754,0.7084266727936704,0.9999001241079316
0.20093852925102348,0.7081927755788155,0.7077253151272572,0.9999016021872427
0.201593302066394,0.7076294162983722,0.7070514199625499,0.9998860451039057
0.2022480748817645,0.7070936417486128,0.7063784193226947,0.9998957856862865
0.202902847697135,0.7057425151920268,0.705724536340821,0.9999028761030254
0.20355762051250553,0.704632398096117,0.7050344179518722,0.9998963549694274
0.20421239332787602,0.7034960278828213,0.7043014233793247,0.9998881822270259
0.20486716614324654,0.7029212578513092,0.7035508554821068,0.9998872154501237
0.20552193895861703,0.7028731276436502,0.7027910934555641,0.9998917684151876
0.20617671177398755,0.7025634834995664,0.7020163934664956,0.9998875702376422
0.20683148458935807,0.7014884336611641,0.7012418764626698,0.9998879241707443
0.20748625740472856,0.6997675162409336,0.7004662266449984,0.9998781833616629
0.20814103022009908,0.6990847943634843,0.6996670025336379,0.9998826792648189
0.2087958030354696,0.6985151729851842,0.6988231771483131,0.9998845226848264
0.2094505758508401,0.6985756824171226,0.6979748894086013,0.9998666778625798
0.2101053486662106,0.6980172699778877,0.6971367865649369,0.9998781117857264
0.2107601214815811,0.6968504996278687,0.6963288295212248,0.9998844664944481
0.21141489429695162,0.6954935843171971,0.6955231828375077,0.9998707764969396
0.21206966711232214,0.6941619668705853,0.694694946551879,0.9998593592101443
0.21272443992769263,0.6928907298790951,0.6938216609852474,0.9998512425694552
0.21337921274306315,0.6927448277102947,0.6929361305584462,0.9998428999111303
0.21403398555843367,0.6924445798109259,0.6920512928364517,0.9998346195499396
0.21468875837380416,0.6913866601557234,0.6911444207018635,0.9998343635940236
0.21534353118917468,0.6899893616618548,0.6901824019527328,0.9998380904102757
0.2159983040045452,0.6889176044302696,0.6891987019185728,0.9998422547185268
0.2166530768199157,0.6879582796446567,0.6882130767649424,0.9998389880828535
0.2173078496352862,0.686602746951244,0.6871774064976719,0.9998205076814116
0.2179626224506567,0.6857630088653422,0.6860562345216342,0.9998322965103127
0.21861739526602722,0.6856428563192472,0.6849093673069301,0.9998390167412355
0.21927216808139774,0.6841087360701795,0.6837585662574377,0.9998320887948922
0.21992694089676823,0.6824488711181368,0.6826226586088547,0.9998254427559059
0.22058171371213875,0.6810302888078655,0.6814809726314528,0.9998081266631326
0.22123648652750927,0.6793153811361452,0.6803210178934053,0.9998006013798292
0.22189125934287976,0.678255285312112,0.6791099752319084,0.9997936383110381
0.22254603215825028,0.6778840677371473,0.6778558438573449,0.9997746937281946
0.2232008049736208,0.6759603786531407,0.6765528900291358,0.9997488842807087
0.2238555777889913,0.67353790057526,0.6752198214801446,0.999723028169877
0.2245103506043618,0.6710499377397089,0.6739603890298232,0.9996693244103622
0.2251651234197323,0.6695599885640527,0.6724815365873307,0.9996739202485058
0.22581989623510282,0.6680160677464879,0.6708721750160481,0.9996781774749253
0.22647466905047334,0.6658803357232995,0.6690991412630415,0.9996586879736007
0.22712944186584383,0.6638289982805624,0.6669778046654413,0.9996276131897006
0.22778421468121435,0.6614828403477756,0.6643313751687838,0.9995911441196121
0.22843898749658487,0.6585047897940179,0.6611182474941013,0.999546359852651
0.22909376031195536,0.654754894845998,0.6571215028153239,0.9995447207984138
0.22974853312732588,0.6508458831530052,0.6521204709472836,0.9995459773533938
0.23040330594269637,0.6462915209864509,0.6459378789414127,0.9994807350329388
0.2310580787580669,0.6405228891607877,0.6383964228754647,0.9993807932647429
0.2317128515734374,0.6340305286294028,0.6294222472424988,0.9992683168659063
0.2323676243888079,0.6258955097522666,0.6189317179506241,0.9991832146658833
0.23302239720417842,0.6160509104241753,0.606902297932076,0.9990802867127541
0.23367717001954894,0.6049544776730569,0.5933032690291136,0.9989533840498205
0.23433194283491943,0.5889880000435633,0.5780934227781177,0.9986887461661126
0.23498671565028995,0.5754505893303357,0.5613502912999417,0.9986539577968413
0.23564148846566046,0.5565620787271479,0.543290803036677,0.9982365519863439
0.23629626128103096,0.5344729535867995,0.5240692360557312,0.9979357569268696
0.23695103409640147,0.511998106692981,0.5038737850415471,0.9976976128894228
0.23760580691177197,0.4886693418965018,0.48295910280508936,0.997431141549654
0.23826057972714249,0.4625180729575094,0.4615380247118982,0.9971210179904502
0.238915352542513,0.4378388262575744,0.43987325342783656,0.9968575555495574
0.2395701253578835,0.4132164884178384,0.41823258247168327,0.9966081923078977
0.24022489817325401,0.38942464536326205,0.39694197624464883,0.9967793092902777
0.24087967098862453,0.36778537759355295,0.37628159880405193,0.9968305086141735
0.24153444380399502,0.34644808255809634,0.35650089783381833,0.9967846403748246
0.24218921661936554,0.3274506607921745,0.33784691630604563,0.9971371383783124
0.24284398943473606,0.31093713257208333,0.3205506357262799,0.9973827822718181
0.24349876225010655,0.2956186021321534,0.30479811569104687,0.9976039410852641
0.24415353506547707,0.2833999820620872,0.29078150793255336,0.9979737961748467
0.24480830788084756,0.2732221424847101,0.2784754551637821,0.9981461080389097
0.24546308069621808,0.2641028223110326,0.26815280272446834,0.9981926123140171
0.2461178535115886,0.25708744552079654,0.2596976656841444,0.998052313751622
0.2467726263269591,0.25152411743066294,0.25301963703936126,0.9976574345181548
0.2474273991423296,0.24714131046703938,0.24809409125509085,0.9968894904366906
0.24808217195770013,0.2449739253517015,0.24485753249928377,0.9959903940090795
0.24873694477307062,0.2440704110600576,0.2431056062078201,0.995050500332478
0.24939171758844114,0.2443035628371727,0.24278959407103506,0.9940694179670625
0.25004649040381166,0.24514432956772775,0.2438030995341154,0.9927195944477911
0.2507012632191822,0.24709064700809547,0.2460437522500789,0.9911493866057235
0.2513560360345527,0.25012013780344367,0.24945975811473173,0.9892511476945159
0.2520108088499232,0.2547024386945831,0.2539094971255256,0.9877513686900846
0.25266558166529374,0.26000275489310665,0.2593346565843645,0.9861615260671645
0.2533203544806642,0.266338860870888,0.2657042213623187,0.9843666067329574
0.2539751272960347,0.27353909738099186,0.27293365352057736,0.9828295918622872
0.25462990011140524,0.2813031428076214,0.28103293956194186,0.9814021966383207
0.25528467292677576,0.2902248497029647,0.2899872185454514,0.9796663222031947
0.2559394457421463,0.2998382865087262,0.29974035478818684,0.97819085554354
0.25659421855751674,0.3100135252488284,0.3102795596129653,0.9767365051042589
0.25724899137288726,0.3212357440469061,0.32157191928367446,0.9752778509686367
0.2579037641882578,0.3332272451389861,0.3335628675396684,0.9741847249853016
0.2585585370036283,0.345796535772999,0.3462615677613674,0.9729602314043628
0.2592133098189988,0.35927614309410544,0.3596534795517582,0.9716382970125729
0.2598680826343693,0.3730852187133314,0.37370283010779587,0.9704746687614785
0.2605228554497398,0.3873955381469577,0.38834822606315805,0.9692945474140774
0.2611776282651103,0.4023719697532464,0.4035326886361411,0.9680786003753795
0.26183240108048084,0.4178195377688635,0.4191872464409777,0.9671329373142379
0.26248717389585136,0.43391415242363773,0.43529062167020305,0.966205679611827
0.2631419467112219,0.4504659170061323,0.4517632675172041,0.9653572686104342
0.26379671952659234,0.4673059284443024,0.4685311862255008,0.9647174634639831
0.26445149234196286,0.4845381799881239,0.4855257831800196,0.9640293037956004
0.2651062651573334,0.5019122261150328,0.5026437018432641,0.9635227373802754
0.2657610379727039,0.5192307705984336,0.5198171230249856,0.9631441656204419
0.2664158107880744,0.5366142898402211,0.5368820184397631,0.9628339746444714
0.2670705836034449,0.5538792792642016,0.5536968991241084,0.9626039511859563
0.2677253564188154,0.5711247711313071,0.5702263564394908,0.9625532503584943
0.2683801292341859,0.588139022952378,0.5864850065381152,0.9626846700637244
0.26903490204955643,0.6044696168462029,0.6025005269077364,0.9628456508361937
0.26968967486492695,0.6202549698394396,0.6180182640446255,0.9631284128692201
0.2703444476802975,0.6352308281475157,0.6329549335190987,0.9636188747753095
0.27099922049566794,0.6495524722084511,0.6472957597103117,0.964213985173359
0.27165399331103846,0.6633485844139593,0.6610288874921522,0.9650091026753141
0.272308766126409,0.6760541219908608,0.6740316490876936,0.9659987853762773
0.2729635389417795,0.6879112435274213,0.6862429757785083,0.9669728509845786
0.27361831175715,0.699012601129476,0.6976005884688817,0.9681038531644791
0.2742730845725205,0.7089789312176956,0.7080847393886016,0.9694042579354663
0.274927857387891,0.7180704068375597,0.7177128285094698,0.9707236105423737
0.2755826302032615,0.7260905651624112,0.7266087829117024,0.9720919519968626
0.27623740301863203,0.7347941425729934,0.734712893121536,0.9740138331080511
0.27689217583400255,0.7440000202003064,0.7420260931950292,0.9764404142165473
0.27754694864937307,0.7522249124246319,0.7485702339541739,0.9787200932164063
0.27820172146474353,0.7579656636698362,0.7544092474179516,0.9802182409505016
0.27885649428011405,0.7601388094559015,0.7595999342199498,0.9803601698012705
0.2795112670954846,0.7651952337348666,0.7641740007423288,0.9816932656282518
0.2801660399108551,0.7698140359251329,0.7681972351819816,0.982954885259618
0.2808208127262256,0.7727489631960998,0.7717178241338317,0.983928691932778
0.2814755855415961,0.7739853763284158,0.7747970541058036,0.9846705766813176
0.2821303583569666,0.7758972230577552,0.7774973965700027,0.9855055863503694
0.2827851311723371,0.7779983164710345,0.779851389726303,0.9862063580861864
0.28343990398770763,0.7807196862317163,0.7819053642802899,0.9865168702304259
0.28409467680307815,0.783543987806678,0.7837336375539773,0.986771869130396
0.28474944961844867,0.7862046595824682,0.7853920263407735,0.9869500049605056
0.28540422243381913,0.7862071298396629,0.7869066853792885,0.9882271799202828
0.28605899524918965,0.7872188157774707,0.7883034590953752,0.9890404521295352
0.28671376806456017,0.7886948347758408,0.7896879245913392,0.9896378162910594
0.2873685408799307,0.7904660384328285,0.7911973830511182,0.9901925877882504
0.2880233136953012,0.7920933516236836,0.7928812396868393,0.9907015949349148
0.28867808651067167,0.7937802013852016,0.7946802891183053,0.9911639046338202
0.2893328593260422,0.7958246433895805,0.7964822087414365,0.9916433082562475
0.2899876321414127,0.7978151954296443,0.7984699809959095,0.9920767135896136
0.29064240495678323,0.7999264845846852,0.800673074646461,0.9924592732534379
0.29129717777215375,0.8021079087715068,0.8030479762547693,0.9928617234245785
0.2919519505875242,0.8045844498406574,0.8055297899754291,0.9932396062636255
0.29260672340289473,0.8074952765701634,0.8081708227524944,0.9935786190561336
0.29326149621826525,0.8108297465891584,0.8109922360676213,0.9938906035210735
0.29391626903363577,0.8140819606865841,0.8140344834090872,0.9941816764293699
0.2945710418490063,0.817051877524328,0.8173091372517919,0.9944599678453648
0.2952258146643768,0.8204527087551772,0.8208515873272166,0.9947356065954978
0.29588058747974727,0.8239912247469117,0.8245268661418688,0.994972714654612
0.2965353602951178,0.8279039625751531,0.8283513133650666,0.9951735709869268
0.2971901331104883,0.8316897291610833,0.8323322637673334,0.9953693844723888
0.2978449059258588,0.8357166455244602,0.836460349214692,0.9955290061466091
0.29849967874122935,0.840374083847395,0.8407313474646025,0.9956605859730213
0.2991544515565998,0.8447777456936112,0.8451170778995658,0.9957903607289192
0.29980922437197033,0.849134662981159,0.8495956144795588,0.9958800720051656
0.30046399718734085,0.8536954005743935,0.8541347293104327,0.9959260053749684
0.30111877000271137,0.8584277282705387,0.8587252942182853,0.9959445075753853
0.3017735428180819,0.863210611268626,0.8633455195292778,0.9959225213486205
0.3024283156334524,0.8677530839932988,0.867956263934355,0.995891091997105
0.30308308844882287,0.8722432473672515,0.8725428016576178,0.9958106499518521
0.3037378612641934,0.8768002234958233,0.877081647011633,0.9956645605732312
0.3043926340795639,0.8816297187961268,0.8815509953782016,0.9954642108365437
0.3050474068949344,0.88587723339154,0.8858920147489795,0.9952352879998668
0.30570217971030494,0.8899215106486891,0.8900762683742536,0.9949568339998323
0.3063569525256754,0.8939527067816232,0.894047584802808,0.9946313531851139
0.3070117253410459,0.8977431765899109,0.8977803906303019,0.9942465492133324
0.30766649815641645,0.9014943912683376,0.9012500135220999,0.9938171053988287
0.30832127097178696,0.9045232476182152,0.9044331208670584,0.9933844932311582
0.3089760437871575,0.9073291617549429,0.9073033813074127,0.9928744204947875
0.309630816602528,0.9100816883511863,0.9097943584591547,0.9922838035653515
0.31028558941789847,0.9125618727275684,0.9119031434873646,0.9916251210047969
0.310940362233269,0.9143117600714132,0.9135955872728884,0.9909549500446901
0.3115951350486395,0.9153460154937857,0.9148408574460583,0.9902780880763882
0.31224990786401,0.9161799710354674,0.9156125103223984,0.9895187144044919
0.31290468067938054,0.9164878901634806,0.9158715011444292,0.9887091494261251
0.313559453494751,0.9164975169772399,0.9156295113396936,0.9878451377296571
0.3142142263101215,0.9155986157185133,0.9148504305853161,0.9870123351632151
0.31486899912549204,0.9141406452664522,0.913531549744628,0.986126956033584
0.31552377194086256,0.9121566107868299,0.9116834401332241,0.9851290753887106
0.3161785447562331,0.9100131800216179,0.9092823613865547,0.9840931108568156
0.3168333175716036,0.9074235731558424,0.9063263789258293,0.9830306924694256
0.31748809038697406,0.9038059934911761,0.9028042874573048,0.981980083980305
0.3181428632023446,0.8993778905413815,0.8987633928089135,0.9809029891498567
0.3187976360177151,0.8947412093777621,0.8942204682558097,0.9797053716657887
0.3194524088330856,0.890040899894941,0.8891553054011441,0.978600527861026
0.32010718164845614,0.8841187427407448,0.8836121447415557,0.9775263821645114
0.3207619544638266,0.8778507502512755,0.8776398786303363,0.9763810696987513
0.3214167272791971,0.8713241009778017,0.8712307285339477,0.97523867545582
0.32207150009456764,0.8645087313807119,0.864384615755686,0.9741096884267326
0.32272627290993816,0.8575042652795871,0.8571554568175971,0.9728570273175572
0.3233810457253087,0.8494555036884676,0.8495770923303746,0.9718506602007918
0.32403581854067914,0.8415813028150418,0.8416874453505246,0.9708215116846959
0.32469059135604966,0.8337506814470669,0.8335192780768756,0.9696407775266805
0.3253453641714202,0.8248919441127051,0.8250898827024029,0.9687092750220834
0.3260001369867907,0.8160722848239297,0.8164121986613485,0.9677487774458515
0.3266549098021612,0.8072775038167467,0.8075478382305228,0.9667561334892676
0.32730968261753174,0.798739269745116,0.7985469009994737,0.9658921706496073
0.3279644554329022,0.78962050894285,0.7894116226877457,0.9650563035906289
0.3286192282482727,0.7798013915734349,0.78015260449246,0.9643057946892828
0.32927400106364324,0.7706460632613742,0.7708172341245719,0.9636821990811241
0.32992877387901376,0.7612819347184901,0.7614501288579146,0.9630208201788432
0.3305835466943843,0.7514914977212944,0.7520034801429136,0.96252398855826
0.33123831950975474,0.7420578091889997,0.742547847586182,0.9621482348015795
0.33189309232512526,0.7329464335837113,0.7331371295142984,0.9616428686343405
0.3325478651404958,0.7236540074148179,0.7237386099477093,0.9612924211948987
0.3332026379558663,0.7143232572601248,0.7145016085825185,0.9611564933744684
0.3338574107712368,0.7051913850015402,0.7054918577826137,0.9609553620908287
0.33451218358660734,0.6957280931442407,0.6966249152853714,0.9609888211212693
0.3351669564019778,0.686530626358299,0.6877252123451096,0.9609977358243829
0.3358217292173483,0.6778292862534099,0.6784119225769554,0.9607965676527036
0.33647650203271884,0.6690992147769494,0.6691939857321947,0.9610017317818208
0.33713127484808936,0.6603149737722426,0.6601830898629324,0.9613962063044733
0.3377860476634599,0.6518000377014197,0.6514513448502357,0.9616181037991457
0.33844082047883034,0.6434820987182991,0.6428923884982176,0.9618685079668365
0.33909559329420086,0.6351584749249357,0.6345071260510374,0.9623108912637568
0.3397503661095714,0.6271059456344846,0.6263788860547685,0.9626991388896291
0.3404051389249419,0.6201371152008105,0.6184714571394578,0.9630315002021876
0.3410599117403124,0.6125523626646545,0.610782318375761,0.9633927179710843
0.34171468455568293,0.6045432293145316,0.6033348490295237,0.9638173883230591
0.3423694573710534,0.5979535999797662,0.596109742728033,0.9643413418794458
0.3430242301864239,0.5889134062756377,0.5891165094069541,0.9626736839144117
0.34367900300179444,0.5773192943543893,0.5823690314027465,0.9575742382507478
0.34433377581716496,0.5672268937549009,0.5758518487791516,0.9496041483103992
0.3449885486325355,0.5613693904236605,0.5695482610112463,0.9509103700684826
0.34564332144790594,0.5648502433602034,0.563472222835876,0.9669073454408166
0.34629809426327646,0.5603406098656389,0.5575922284329001,0.967856974486433
0.346952867078647,0.5543549909939127,0.5518974020502033,0.9679539067731908
0.3476076398940175,0.547554326220632,0.5464436067071182,0.968234912727475
0.348262412709388,0.5428730219732778,0.5411900447360605,0.9683680188496291
0.34891718552475853,0.5380109610592693,0.5361282502742906,0.9684331627433731
0.349571958340129,0.5323870068947006,0.5316066327796527,0.9685116240231053
0.3502267311554995,0.5275826563945596,0.527520642913643,0.9685493596788372
0.35088150397087003,0.5225976383057297,0.5235898999460321,0.9685568865561011
0.35153627678624055,0.5175330177161088,0.5187743320396005,0.9685819614421155
0.3521910496016111,0.5133791071576392,0.513699619072382,0.9686518366166655
0.35284582241698154,0.5090871197245285,0.5089106381665539,0.9686785067445468
0.35350059523235206,0.504502774132091,0.504236712053895,0.968491325489198
0.3541553680477226,0.5004253713964368,0.4994736287828693,0.9684384717809007
0.3548101408630931,0.4962973470056834,0.49461456429804085,0.9684158088590692
0.3554649136784636,0.4919200194506546,0.4898066857043142,0.9682819347117376
0.3561196864938341,0.48860648763371484,0.48554708165117527,0.9682511829481447
0.3567744593092046,0.4855918593919843,0.4815153064587121,0.968231662972586
0.3574292321245751,0.4811777892635596,0.4776650615924653,0.9680760857237743
0.35808400493994563,0.47750303396789273,0.47391359624372625,0.9679304423680565
0.35873877775531615,0.4739460179785424,0.4703170063107236,0.9678964572621409
0.35939355057068667,0.4615371115445961,0.466890370234435,0.9671246804806859
0.36004832338605713,0.448410579182505,0.46358067955855853,0.9615520108613597
0.36070309620142765,0.43992650792450205,0.46039292776049784,0.9561658896102042
0.36135786901679817,0.4544637283150956,0.45731876459578946,0.9671073254307316
0.3620126418321687,0.4597228524259342,0.4543428980294866,0.9666136230653165
0.3626674146475392,0.45618888350278536,0.45149812814067186,0.966428424298228
0.3633221874629097,0.45305282179397355,0.4487637001046353,0.9664176524717594
0.3639769602782802,0.450059592904728,0.44612064347581737,0.9663663264606891
0.3646317330936507,0.44687301998736817,0.4435990904847869,0.9660256815017011
0.36528650590902123,0.4438483675371252,0.4411740468277093,0.9659178451093502
0.36594127872439175,0.441123183791793,0.4390740995725048,0.965698352227392
0.36659605153976227,0.4384980585713939,0.4374843945407681,0.9654251337611994
0.36725082435513273,0.4352383430130684,0.436293545046478,0.9656042269760184
0.36790559717050325,0.4322722768136082,0.43530453430137805,0.9655216988368446
0.36856036998587377,0.4299791320692144,0.4339403554271205,0.965246176457451
0.3692151428012443,0.42718693341471425,0.43061811106103126,0.9652516167570006
0.3698699156166148,0.4244405686373922,0.42622083099512204,0.9650265057269725
0.37052468843198527,0.42216829771297393,0.42142300423814716,0.964882996076159
0.3711794612473558,0.4197445201783422,0.41630586261591296,0.9648029024616247
0.3718342340627263,0.41728806725031725,0.4120536686313607,0.9648064434213983
0.37248900687809683,0.4148888346544382,0.40839685836630846,0.9648011717458114
0.37314377969346735,0.41272839238119585,0.40495960407098786,0.9647144235096229
0.37379855250883787,0.41053604488062506,0.4017537821017335,0.9647617143092818
0.37445332532420833,0.4080375327930089,0.3987738424002776,0.9646154721112042
0.37510809813957885,0.4058429160515398,0.3960058078645516,0.9644043635521122
0.37576287095494937,0.39755021641407506,0.39344631279209524,0.9683794623617477
0.3764176437703199,0.383705118241755,0.39110844149208557,0.9733455978321479
0.3770724165856904,0.369019167580118,0.3889807055299678,0.973697958978024
0.37772718940106087,0.35331190979712945,0.3870172008572211,0.9672510881817634
0.3783819622164314,0.3481480746977706,0.38523320392298704,0.9636905289369678
0.3790367350318019,0.38151352987378223,0.3836595413045528,0.9714124350365378
0.3796915078471724,0.39479632692751554,0.3822755406213784,0.9614942470794428
0.38034628066254295,0.3926363923038608,0.38107058012939543,0.9617702923732107
0.38100105347791346,0.3904504937392905,0.3800578765926341,0.9620991256010025
0.38165582629328393,0.3883746630137114,0.3792227853835903,0.9622433106495276
0.38231059910865445,0.3864296490986018,0.37857045175915055,0.962332736530371
0.38296537192402497,0.38455915375246225,0.37809853805096255,0.9624620653469657
0.3836201447393955,0.38265020026645385,0.37781347113644215,0.962590796988274
0.384274917554766,0.38088179505154923,0.3777187136225887,0.9626019779929275
0.38492969037013647,0.37907269588336534,0.37779102703399225,0.9624648627543703
0.385584463185507,0.37733205701435746,0.3780298533929668,0.9624779110626807
0.3862392360008775,0.37550559095506875,0.3780824169338994,0.9628437641468669
0.386894008816248,0.3739757065963992,0.3775373170504624,0.9629513164462564
0.38754878163161854,0.3726900020191054,0.3761354622656219,0.9629596402766208
0.388203554446989,0.37124324269718645,0.37357931993498705,0.9631580664747404
0.3888583272623595,0.369793939776374,0.3702192068496977,0.9632953523051233
0.38951310007773005,0.3682122044969719,0.36813899004879835,0.9633879518492181
0.39016787289310056,0.36673524449247746,0.36673405120846864,0.9635792173080626
0.3908226457084711,0.36540041249844846,0.3653655420579165,0.9637508960580228
0.3914774185238416,0.36423406181685186,0.36402449048197394,0.9638568569849343
0.39213219133921207,0.36289387460582967,0.3627173453144127,0.9640798152614148
0.3927869641545826,0.36157999407845764,0.3614410239460239,0.9642667794325935
0.3934417369699531,0.3603349851074687,0.36019663341096325,0.964373994791777
0.3940965097853236,0.3589519184437036,0.3589839734550141,0.9646179223963829
0.39475128260069414,0.3576173715309067,0.3577891183504567,0.9647374272073945
0.3954060554160646,0.3564948457956528,0.356622848581543,0.9651096745033166
0.3960608282314351,0.3554878340016807,0.3555000503072871,0.9653894204887032
0.39671560104680564,0.35431484577955774,0.3544013814159572,0.9656635756989186
0.39737037386217616,0.3532811105213922,0.353332308627289,0.9659259020019253
0.3980251466775467,0.35246948432312536,0.35230703431285454,0.9660728065446358
0.3986799194929172,0.35140804190707514,0.3513125317642514,0.9665456477005809
0.39933469230828766,0.35037136059543456,0.3503563653930447,0.9669977161772219
0.3999894651236582,0.34942108578483627,0.3494374013134045,0.9673592933233314
0.4006442379390287,0.34851881944211716,0.3485646197877882,0.967703206793033
0.4012990107543992,0.3477167847616493,0.3477320926196489,0.9681578347151532
0.40195378356976974,0.3468216047050729,0.3469392638168379,0.9686894039581208
0.4026085563851402,0.34607148884798666,0.3461808112239278,0.9689147542125722
0.4032633292005107,0.3453624910801628,0.34545824184083335,0.9693817898750717
0.40391810201588124,0.34458588368559645,0.34476877268215167,0.9699630911789062
0.40457287483125176,0.34425494213050867,0.3441089547818377,0.9706427332586436
0.4052276476466223,0.3437058534407055,0.34347500366982997,0.9710983120794591
0.4058824204619928,0.34285958816908957,0.34286364055770113,0.9714584843407432
0.40653719327736326,0.3422273121482749,0.342296447629133,0.9721067166515212
0.4071919660927338,0.34175267087680355,0.3417643761220978,0.9727248368850321
0.4078467389081043,0.3412978978058233,0.3412590577596204,0.9733780035305833
0.4085015117234748,0.3410466134400323,0.3408028231236559,0.973911602518407
0.40915628453884534,0.3407030583748078,0.34038566972189926,0.9744952899106732
0.4098110573542158,0.34023618870363237,0.3400147792891153,0.9752268278073923
0.4104658301695863,0.3396023227378172,0.33966798432389095,0.9757719891434704
0.41112060298495684,0.33917168076626375,0.33934995425706294,0.9763609279252116
0.41177537580032736,0.3389594010491234,0.3390828195894406,0.9770553369630516
0.4124301486156979,0.33873275531692015,0.3388454433222008,0.9778234550599325
0.4130849214310684,0.33850267957009206,0.33864174167230426,0.9785961172244787
0.41373969424643886,0.33841451960740365,0.3384826902893659,0.9794003651941622
0.4143944670618094,0.33825054666406135,0.3383598106700351,0.9801874377410476
0.4150492398771799,0.33816506333506524,0.33829855320999447,0.980891637591108
0.4157040126925504,0.3383893982667585,0.3382992453410574,0.9815258530108725
0.41635878550792094,0.3383507085860591,0.3383397557563239,0.9823310133977057
0.4170135583232914,0.3383259547602381,0.33842380802437266,0.9830441363807567
0.4176683311386619,0.33863399329045113,0.3385591337815156,0.9835003376672624
0.41832310395403244,0.3387887417643223,0.33873632259352915,0.9843347012909195
0.41897787676940296,0.33892811862867317,0.3389660121690833,0.9852266405826996
0.4196326495847735,0.33888215036188124,0.3392520002879236,0.9858235392136919
0.42028742240014394,0.33936517196266625,0.33958435823809613,0.9864125412378235
0.42094219521551446,0.3398700941536895,0.3399399514136997,0.987075094441854
0.421596968030885,0.3400358053826223,0.3403117459309146,0.9876934342478174
0.4222517408462555,0.3405339030257587,0.34071039651557333,0.9881821701455591
0.422906513661626,0.34114033266175153,0.34113177945658585,0.9886820599997569
0.42356128647699653,0.34160284418598924,0.3415662187921138,0.9891956013923028
0.424216059292367,0.34217694689302686,0.34202132405128716,0.9895691090802273
0.4248708321077375,0.342728982394158,0.34248962125036936,0.9899038758717662
0.42552560492310804,0.3430936056864772,0.3429580025605513,0.9902491055128714
0.42618037773847856,0.3435313096991595,0.343438597812431,0.9905711834012888
0.4268351505538491,0.3440014801886684,0.3439183980476781,0.9908696076257488
0.42748992336921954,0.34439555931151594,0.3443812151936808,0.9910416931236086
0.42814469618459006,0.3449504508164543,0.3448455549436018,0.9911828027295626
0.4287994689999606,0.3454756716064446,0.3453038094181085,0.991320528429873
0.4294542418153311,0.34577638367180435,0.34574196921151823,0.9913825197429021
0.4301090146307016,0.3460072228815635,0.3461426176410911,0.9914191894612432
0.43076378744607213,0.3463385501040448,0.3465236053262391,0.9914295161461646
0.4314185602614426,0.3468405939742904,0.3468867141553134,0.9914961723005739
0.4320733330768131,0.3472232161775118,0.3472108490802251,0.9915333975122721
0.43272810589218363,0.3475479196087564,0.34751297591232394,0.9914697724573182
0.43338287870755415,0.34792387586967,0.3477979436044928,0.9913541995409695
0.4340376515229247,0.34813422532769295,0.3480585796720247,0.9912536722562152
0.43469242433829514,0.34822911039556004,0.34828699497444765,0.9911722229233048
0.43534719715366565,0.3484795662386195,0.3484813393188583,0.9910212532548042
0.4360019699690362,0.34867160301789984,0.3486465799463682,0.9909120816454752
0.4366567427844067,0.3487227638096648,0.34878256744965286,0.9908192574558438
0.4373115155997772,0.34893676779015276,0.3488819597196766,0.9906429340195815
0.43796628841514773,0.3489707701837575,0.3489301709176054,0.9905172948237758
0.4386210612305182,0.34885424836891354,0.3489373912510751,0.9903881496165965
0.4392758340458887,0.34882439060815545,0.34890705816895634,0.9902483237071592
0.43993060686125923,0.348760709444207,0.3488307863307028,0.9901042737686618
0.44058537967662975,0.34870800682153696,0.34870336108448086,0.9900968558688552
0.44124015249200027,0.3485763293964941,0.34852089109637924,0.9900503421685781
0.44189492530737073,0.3484178100185409,0.3482989646264322,0.9899497286974891
0.44254969812274125,0.3481016269964295,0.3480257686193637,0.989807487336228
0.44320447093811177,0.34770008062330343,0.34768958775719405,0.9896932831744712
0.4438592437534823,0.34719102209919067,0.3473006128305496,0.989603666113576
0.4445140165688528,0.3468729039681013,0.34685219892857877,0.9896127293165004
0.44516878938422333,0.3465514235060459,0.3463377378516773,0.989591828090431
0.4458235621995938,0.34584386502290965,0.3457657455099605,0.9894772773012053
0.4464783350149643,0.34504226275951916,0.34513355993911804,0.9894706767413924
0.44713310783033483,0.34428821234413187,0.3444326609288058,0.9895205948051935
0.44778788064570535,0.34366885008999304,0.34367060286862455,0.989540156573611
0.44844265346107587,0.34295538189966546,0.3428395542756835,0.9895390053471227
0.44909742627644633,0.3421057883397919,0.3419336695440316,0.9895533264641444
0.44975219909181685,0.34110938268996743,0.34096600434715324,0.9896381918540835
0.45040697190718737,0.33999279606530847,0.3399345829680031,0.9897199008850293
0.4510617447225579,0.33891982666980713,0.33883943226595686,0.9897422377433912
0.4517165175379284,0.33760265144534524,0.3376805791003775,0.989645242148664
0.4523712903532989,0.3363245348755891,0.33645805033062837,0.9897547645928992
0.4530260631686694,0.335178303859101,0.3351718728160725,0.9900013808009304
0.4536808359840399,0.3338457070562256,0.33382207341607323,0.9901534668220329
0.45433560879941043,0.33242766323639794,0.33240867898999354,0.9902342269465223
0.45499038161478095,0.33093682620928744,0.33093171639719665,0.9902652308731275
0.45564515443015147,0.32934651050713687,0.32939121249704584,0.990383319755721
0.45629992724552193,0.32770004541936937,0.32778719414890417,0.9905486581138148
0.45695470006089245,0.32602772840861194,0.3261196882121349,0.9907381183893758
0.45760947287626297,0.3243364971372127,0.3243887215461011,0.9909121332302468
0.4582642456916335,0.32262924892123995,0.322594321010166,0.9910482866967707
0.458919018507004,0.32086639781479503,0.3207365134636928,0.9911455192779476
