Repository: SYWu876/h-BN-Electrochemical-Analysis

# Structure-Guided Emergent Interfacial Electrochemistry in Liquid-Phase-Processed h-BN

This repository packages the data products and analysis scripts accompanying the manuscript **"Structure-Guided Emergent Interfacial Electrochemistry in Liquid-Phase-Processed h-BN"**.

The study treats liquid-phase-processed h-BN as a **structure-defined reference platform** for understanding how defect heterogeneity, partial restacking, and near-surface perturbation can generate a measurable but distinctly non-ideal interfacial electrochemical response in a nominally insulating layered solid.

File: data/processed/CV/hBN_logi_lognu_data.csv
Potential_V,Scan_rate_mV_s,Current_A,log10_scan_rate,log10_current,log10_fit,b_fit_from_regression,R2_from_regression,b_smooth_uploaded,R2_uploaded
0.1362794735653229,5.0,3.0462691798942256e-05,0.6989700043360189,-4.51623172339737,-4.513371759255894,0.7456171943353351,0.999785917244975,0.744724538869417,0.999785917244975
0.1362794735653229,10.0,5.1748648333093e-05,1.0,-4.2861009894294115,-4.288918618478139,0.7456171943353351,0.999785917244975,0.744724538869417,0.999785917244975
0.1362794735653229,20.0,8.608957923697248e-05,1.3010299956639813,-4.0650494147922895,-4.064465477700383,0.7456171943353351,0.999785917244975,0.744724538869417,0.999785917244975
0.1362794735653229,30.0,0.00011753778089152628,1.4771212547196624,-3.929822513006192,-3.933168807176309,0.7456171943353351,0.999785917244975,0.744724538869417,0.999785917244975
0.1362794735653229,40.0,0.0001458526289407204,1.6020599913279623,-3.8360857384712275,-3.840012336922627,0.7456171943353351,0.999785917244975,0.744724538869417,0.999785917244975
0.1362794735653229,50.0,0.00016811203860437384,1.6989700043360187,-3.7744011853574113,-3.7677545649205593,0.7456171943353351,0.999785917244975,0.744724538869417,0.999785917244975
0.2502603954250621,5.0,0.0005951312709871207,0.6989700043360189,-3.2253872292674792,-3.2148143097475956,0.24559483622751324,0.9921788129897494,0.2450776466779661,0.99217881298975
0.2502603954250621,10.0,0.0007430588704491161,1.0,-3.1289767769549472,-3.1408828972629315,0.24559483622751324,0.9921788129897494,0.2450776466779661,0.99217881298975
0.2502603954250621,20.0,0.0008710678881465605,1.3010299956639813,-3.059947996199585,-3.066951484778267,0.24559483622751324,0.9921788129897494,0.2450776466779661,0.99217881298975
0.2502603954250621,30.0,0.0009476572195011695,1.4771212547196624,-3.0233487244758916,-3.02370438084939,0.24559483622751324,0.9921788129897494,0.2450776466779661,0.99217881298975
0.2502603954250621,40.0,0.0010014611968911982,1.6020599913279623,-2.9993658734323185,-2.9930200722936022,0.24559483622751324,0.9921788129897494,0.2450776466779661,0.99217881298975
0.2502603954250621,50.0,0.0010676624823276202,1.6989700043360187,-2.971566018121641,-2.9692194735200825,0.24559483622751324,0.9921788129897494,0.2450776466779661,0.99217881298975
0.3127660622513707,5.0,0.0009758514517774416,0.6989700043360189,-3.0106162874392264,-3.057809503752458,0.9164771154628419,0.9888786814872587,0.9142281334993908,0.9888786814872588
0.3127660622513707,10.0,0.0014771961520677653,1.0,-2.830561832308571,-2.781922401658541,0.9164771154628419,0.9888786814872587,0.9142281334993908,0.9888786814872588
0.3127660622513707,20.0,0.0028508491696711677,1.3010299956639813,-2.5450257593697123,-2.5060352995646236,0.9164771154628419,0.9888786814872587,0.9142281334993908,0.9888786814872588
0.3127660622513707,30.0,0.00452799895136606,1.4771212547196624,-2.3440936823975207,-2.344651690407053,0.9164771154628419,0.9888786814872587,0.9142281334993908,0.9888786814872588
0.3127660622513707,40.0,0.006201770434764965,1.6020599913279623,-2.2074843136807663,-2.2301481974707063,0.9164771154628419,0.9888786814872587,0.9142281334993908,0.9888786814872588
0.3127660622513707,50.0,0.007514193838228749,1.6989700043360187,-2.1241176059471996,-2.1413323882896163,0.9164771154628419,0.9888786814872587,0.9142281334993908,0.9888786814872588
0.4386965968867277,5.0,0.0005983249987080572,0.6989700043360189,-3.223062851454868,-3.214058744993716,0.3488482240777355,0.9903698678414435,0.3489278392461972,0.9903698678414437
0.4386965968867277,10.0,0.000817461111493169,1.0,-3.0875328985644903,-3.109044965612208,0.3488482240777355,0.9903698678414435,0.3489278392461972,0.9903698678414437
0.4386965968867277,20.0,0.0009735260513302181,1.3010299956639813,-3.0116524223693433,-3.0040311862306996,0.3488482240777355,0.9903698678414435,0.3489278392461972,0.9903698678414437
0.4386965968867277,30.0,0.0011097762909930522,1.4771212547196624,-2.954764557590763,-2.942602063233513,0.3488482240777355,0.9903698678414435,0.3489278392461972,0.9903698678414437
0.4386965968867277,40.0,0.0012527806240889097,1.6020599913279623,-2.9021249721733775,-2.8990174068491914,0.3488482240777355,0.9903698678414435,0.3489278392461972,0.9903698678414437
0.4386965968867277,50.0,0.001396924114060544,1.6989700043360187,-2.8548271856824616,-2.865210520915981,0.3488482240777355,0.9903698678414435,0.3489278392461972,0.9903698678414437

File: data/processed/CV/CV_Dunn_partition_data.csv (part 2 of 2)
Potential_E_V,k1_mA_per_mV_per_s,k2_mA_per_sqrt_mV_per_s,local_fit_R2
0.32469059135604966,0.07068560105396417,0.08339273382395504,0.8969888632200962
0.3253453641714202,0.06708608790767481,0.08780265373081099,0.8907272085062509
0.3260001369867907,0.06364185485213365,0.09194481350761036,0.8841204570595318
0.3266549098021612,0.060354239117406915,0.09583453025021034,0.8770607918483173
0.32730968261753174,0.05727750112489512,0.09957661215371905,0.8706909217879519
0.3279644554329022,0.054213132232399264,0.10347582738721381,0.8633776973902811
0.3286192282482727,0.05114938105143307,0.1076381945357901,0.8549840564433964
0.32927400106364324,0.04837328406388617,0.11145922919653271,0.847824930635168
0.32992877387901376,0.04568367781746587,0.11518384851054762,0.839646000170633
0.3305835466943843,0.043016065221735275,0.11905545399410347,0.8309928080893729
0.33123831950975474,0.04053145324880361,0.12266807357138151,0.8227820157476335
0.33189309232512526,0.038227620805174826,0.12585336802764968,0.8133860119362273
0.3325478651404958,0.03598463491637735,0.12914028962659452,0.8040332870951289
0.3332026379558663,0.03381871718827767,0.13241751732968182,0.7947471536850305
0.3338574107712368,0.0317847904101554,0.13539769522547168,0.7841197507018389
0.33451218358660734,0.029774819101729317,0.138588621016877,0.7733441466067692
0.3351669564019778,0.027887898271710464,0.14154047597962696,0.7620627342968546
0.3358217292173483,0.026169537022782838,0.14406376353792075,0.74902072302132
0.33647650203271884,0.024507137325357312,0.14677788316958118,0.7369456599630513
0.33713127484808936,0.022889910804822406,0.14950182788025462,0.7244195961744546
0.3377860476634599,0.02138395974361352,0.15196308055794858,0.7096614989724173
0.33844082047883034,0.019958280128205136,0.15429290445706237,0.6941191708999601
0.33909559329420086,0.0185737744052218,0.1566426055003469,0.6778780856065615
0.3397503661095714,0.01727935850820191,0.15883720370175367,0.6600045803557446
0.3404051389249419,0.016176045222378112,0.1606179306125081,0.6438876630267034
0.3410599117403124,0.015027866318968935,0.16259296262828388,0.6232885175935519
0.34171468455568293,0.013860000561923009,0.1647024461183341,0.5987144614488145
0.3423694573710534,0.012898742961998642,0.16632427551936954,0.5785463215902121
0.3430242301864239,0.011751108374054305,0.1681274818637511,0.5292487437723344
0.34367900300179444,0.010423408870818184,0.17010138065957014,0.44424900176359894
0.34433377581716496,0.0093445716540403,0.17158191458838679,0.35888488927394724
0.3449885486325355,0.008565961448919343,0.17310379844179513,0.3341690314619298
0.34564332144790594,0.008464885599199156,0.17438484783256358,0.435828606452462
0.34629809426327646,0.007861872524126946,0.1755237913438826,0.4151288088188685
0.346952867078647,0.007144323161463861,0.17686591856978615,0.37661966145101244
0.3476076398940175,0.006350032016978992,0.17851533382106216,0.33063331169024646
0.348262412709388,0.0058008890851617674,0.1794884706479667,0.29783228516563476
0.34891718552475853,0.005245385835435715,0.18051245490014062,0.26204899426478945
0.349571958340129,0.00462446863558894,0.1818025982997459,0.21981329295563667
0.3502267311554995,0.004096682307140696,0.18290532699833603,0.18395467094915952
0.35088150397087003,0.0035588510901760242,0.18408219129302408,0.14755439241227186
0.35153627678624055,0.0030234673253987454,0.18518546725247784,0.1126245556186507
0.3521910496016111,0.0025821145367313945,0.18611807368255923,0.08608568090929003
0.35284582241698154,0.0021336819563615847,0.18714149730670002,0.061266068588211375
0.35350059523235206,0.0016751088527963756,0.1882170819445979,0.038808797289332064
0.3541553680477226,0.001262168618844028,0.18921380655468897,0.022608593734774196
0.3548101408630931,0.000845778492326224,0.19025525133252283,0.010380404095289064
0.3554649136784636,0.0004197675437705003,0.19131808821953786,0.0025874748683045734
0.3561196864938341,9.186076200175872e-05,0.19214001137360123,0.00012512436850475872
0.3567744593092046,-0.00020809519933549371,0.19291320518245506,0.0006462512935498932
0.3574292321245751,-0.0006273191732350232,0.19406923325468425,0.005850357365969283
0.35808400493994563,-0.000978294210304209,0.19503791252743058,0.014139887065337642
0.35873877775531615,-0.001318687675885652,0.19596928126522978,0.025538767490707714
0.35939355057068667,-0.0024524228179306625,0.19927877706529568,0.08222131561257762
0.36004832338605713,-0.0035945877829617967,0.2025750275178008,0.147226613685996
0.36070309620142765,-0.004310551314462221,0.20453411745585243,0.18594344581308409
0.36135786901679817,-0.003110383722622228,0.20109901183341736,0.12723530901545443
0.3620126418321687,-0.0026463350377524068,0.19984873316132346,0.09418964554858722
0.3626674146475392,-0.00297121074741681,0.20089849617379307,0.11566372672506009
0.3633221874629097,-0.0032599509719541567,0.20180488023493368,0.1363272675851217
0.3639769602782802,-0.003533828128514535,0.20266187418521214,0.15664756298244054
0.3646317330936507,-0.0038228237864673035,0.20364688898842725,0.1775236482808774
0.36528650590902123,-0.004100756926992397,0.20460069912168238,0.19880645139992703
0.36594127872439175,-0.004347234423220651,0.20543137097509953,0.21734298248403205
0.36659605153976227,-0.004581185527337167,0.20618967628074433,0.23472991469180682
0.36725082435513273,-0.004881481788416775,0.20726895518082641,0.2594972715437004
0.36790559717050325,-0.005149924152096062,0.20826961767454527,0.28035287412312626
0.36856036998587377,-0.005350745199782743,0.20890398462650722,0.2949131490388548
0.3692151428012443,-0.00560576273405747,0.209862184168604,0.31477537561354285
0.3698699156166148,-0.00585595066917306,0.2108977740546923,0.3324948443482185
0.37052468843198527,-0.006061792084651312,0.21172942641134285,0.34710327662429385
0.3711794612473558,-0.006280201251539216,0.21258217164435486,0.3628415975113437
0.3718342340627263,-0.00650141659478838,0.21343073831955395,0.37905725944375235
0.37248900687809683,-0.006720377677275926,0.21432271468942488,0.394569672035492
0.37314377969346735,-0.006916095215638622,0.21513329466499234,0.4076690001776663
0.37379855250883787,-0.0071153581042300695,0.21595004300027373,0.42156072945640355
0.37445332532420833,-0.00734010782952011,0.21686168480660384,0.43571921578989825
0.37510809813957885,-0.007538532781554056,0.21771575770298718,0.44734584210330985
0.37576287095494937,-0.008331145010925146,0.2206974181863499,0.5208941018379536
0.3764176437703199,-0.009613045371694526,0.22532683439287995,0.6267741789050018
0.3770724165856904,-0.010905790684691828,0.22997503559168792,0.7025916384014684
0.37772718940106087,-0.012218418232625807,0.23469647144940187,0.7503605511866079
0.3783819622164314,-0.012646746551188488,0.2364203204765572,0.7598962910452517
0.3790367350318019,-0.009792937163834583,0.2265731239505979,0.6169672259698511
0.3796915078471724,-0.008522514059748819,0.22228212828023772,0.49051641872125173
0.38034628066254295,-0.008724290937899086,0.22318981870501559,0.5032586783204502
0.38100105347791346,-0.00892923113518984,0.22411420495888254,0.5161212759631335
0.38165582629328393,-0.009123901138732427,0.22502519460807913,0.5270823486799816
0.38231059910865445,-0.009303755899635285,0.22585023120863562,0.5368626988071885
0.38296537192402497,-0.009476494075384975,0.22664034028820118,0.546311963660246
0.3836201447393955,-0.009653854593007341,0.22748371261286812,0.5557750174663185
0.384274917554766,-0.009821068797286756,0.2283230409997135,0.5636814493304447
0.38492969037013647,-0.009991517540691363,0.229180014201799,0.5707242916001032
0.385584463185507,-0.010149346504684261,0.22986964905591692,0.5781931266851288
0.3862392360008775,-0.010323687720303266,0.23073605502966804,0.5876946409858975
0.386894008816248,-0.010473850785118567,0.2315988215613853,0.5944834574547155
0.38754878163161854,-0.01059782466100117,0.23226974288627456,0.5996619360086226
0.388203554446989,-0.010739466806457106,0.2330393705471435,0.6063114305144427
0.3888583272623595,-0.010882562113700428,0.2338473516227947,0.6125231121515347
0.38951310007773005,-0.011033558419647092,0.2346437683828423,0.6189762222273583
0.39016787289310056,-0.011178367107564615,0.2354450920181839,0.625376456143856
0.3908226457084711,-0.011312943595862218,0.23624014865841111,0.6310206691021192
0.3914774185238416,-0.011431714877195378,0.23696538876321707,0.6357796274501049
0.39213219133921207,-0.011565459324095537,0.23773282690198252,0.6415808522212711
0.3927869641545826,-0.011695726686570646,0.23847660709190519,0.6469733148196378
0.3934417369699531,-0.011818725192424648,0.23917036022479557,0.6516953741051299
0.3940965097853236,-0.011955898111576062,0.23992813460872306,0.6573963828191323
0.39475128260069414,-0.012090730633411883,0.24072003448970802,0.6622502603606971
0.3954060554160646,-0.012210505579867888,0.24149548834884427,0.6676231892000525
0.3960608282314351,-0.01231918823928686,0.2422267874355379,0.672182502340025
0.39671560104680564,-0.012441968472234574,0.24298885294294012,0.6770554796214239
0.39737037386217616,-0.01255288699571929,0.24372150058755965,0.6814975166742283
0.3980251466775467,-0.012644114567360216,0.2443930549033576,0.6847818686128399
0.3986799194929172,-0.012760809727687221,0.24516898193948614,0.69012751830106
0.39933469230828766,-0.012876282682869335,0.24595587844878286,0.6952546478923606
0.3999894651236582,-0.012984174419426446,0.24672395363075372,0.6996985370650227
0.4006442379390287,-0.013087998528822108,0.24748053468620704,0.7038780530507442
0.4012990107543992,-0.013185391909696868,0.24823449827755512,0.7082936981953365
0.40195378356976974,-0.013291284951770474,0.2490163026323045,0.7132874758807504
0.4026085563851402,-0.013376371533908379,0.24962766998356553,0.7165088258457442
0.4032633292005107,-0.013466784628882907,0.25036392868970947,0.7206278663240404
0.40391810201588124,-0.013569634486623289,0.25122746712943606,0.7253730194854214
0.40457287483125176,-0.01363304434625931,0.25194219263777884,0.7296403696980202
0.4052276476466223,-0.013712814399553724,0.25268777714346413,0.7334035144426021
0.4058824204619928,-0.013817919130310405,0.2535104211081505,0.7373186550551085
0.40653719327736326,-0.013905669144422176,0.25427796204026737,0.7420249059767381
0.4071919660927338,-0.013980596064311984,0.25501216568630186,0.7463236086807116
0.4078467389081043,-0.014055337402178463,0.2557623609260425,0.750832671854206
0.4085015117234748,-0.014113332640631204,0.2564679534769525,0.7541954796903984
0.40915628453884534,-0.014180031713246414,0.2572103027597324,0.7580331196220875
0.4098110573542158,-0.014258936282033624,0.2580065108039225,0.7629498043024048
0.4104658301695863,-0.014347130274341304,0.2587708274136432,0.767405272135866
0.41112060298495684,-0.01441987453675644,0.2595058188612101,0.7716503030767938
0.41177537580032736,-0.014478969604361631,0.2602625819289031,0.7760239717656346
0.4124301486156979,-0.014541619413428047,0.2610512898767468,0.7808008804530392
0.4130849214310684,-0.014604806817347389,0.2618443156334322,0.7857015051280942
0.41373969424643886,-0.014654181748544062,0.26257251743058313,0.7906995655827098
0.4143944670618094,-0.0147126360924765,0.2633593279920449,0.7956470771701928
0.4150492398771799,-0.014765036769910755,0.26413785116066524,0.8000661074679193
0.4157040126925504,-0.014788104089033522,0.2647897607208487,0.8038969824577157
0.41635878550792094,-0.014837982689788512,0.2655649684835703,0.8089985111541911
0.4170135583232914,-0.014887320516167198,0.26635553580261184,0.813729569409779
0.4176683311386619,-0.014903631898325772,0.2670135421766388,0.8171746198340887
0.41832310395403244,-0.014938011519921602,0.2677465522752008,0.8226473062965505
0.41897787676940296,-0.014974333315332072,0.26848197577673977,0.8285005033628201
0.4196326495847735,-0.015025181420010506,0.2692627335831114,0.8333004240621321
0.42028742240014394,-0.015034648234674078,0.26998597400512586,0.8374449298350456
0.42094219521551446,-0.015047175674154008,0.27077941855095045,0.8421713231535403
0.421596968030885,-0.015085954455941287,0.27159807298579286,0.8474149713076118
0.4222517408462555,-0.015094292561144812,0.2723185116899456,0.851651824568278
0.422906513661626,-0.015093608520145541,0.2730126726036931,0.8559471875738314
0.42356128647699653,-0.015110790247846546,0.2738240440103982,0.8605935518088121
0.424216059292367,-0.015117666666720727,0.2746146673470701,0.8644193676571427
0.4248708321077375,-0.015127509878255571,0.27543116486226044,0.8681382652852122
0.42552560492310804,-0.015154658894195573,0.2763072086468532,0.8721178691832185
0.42618037773847856,-0.01517695921397387,0.27719033291808964,0.8759895385061774
0.4268351505538491,-0.015199524210834875,0.2781126496773204,0.8799454900842493
0.42748992336921954,-0.015224078488284883,0.27898516815047647,0.883192436058196
0.42814469618459006,-0.01523600813456769,0.27985095430969714,0.8861008952508311
0.4287994689999606,-0.015259461807738597,0.2808756310017846,0.8892208426887123
0.4294542418153311,-0.015305966021949158,0.2820217092490413,0.8921804181359497
0.4301090146307016,-0.015359696135540344,0.2832040111923529,0.8950000437804428
0.43076378744607213,-0.015401220122244088,0.2843114249405457,0.8973836588599331
0.4314185602614426,-0.015432250188533687,0.2854584631554338,0.8998397737229601
0.4320733330768131,-0.015476011623236467,0.2866709996570245,0.9022858867025099
0.43272810589218363,-0.015521408169661906,0.28785193358186145,0.9041374169471844
0.43338287870755415,-0.015565641554694998,0.2890949774115927,0.9055915168166385
0.4340376515229247,-0.015629059198236147,0.2904443084082791,0.9073502841878149
0.43469242433829514,-0.015703146669030037,0.29184998830375286,0.9088205662738642
0.43534719715366565,-0.01576128871010094,0.29319921858011927,0.9096275648396857
0.4360019699690362,-0.015826881937903076,0.2945802966631728,0.9109219202584372
0.4366567427844067,-0.01591635096917483,0.29618748675272627,0.9126156127861392
0.4373115155997772,-0.01598815222755312,0.29774410267073187,0.9132862476652229
0.43796628841514773,-0.016079148541712666,0.2993801449697933,0.9144407762906822
0.4386210612305182,-0.01618445250420289,0.30106566048699035,0.9155089408778839
0.4392758340458887,-0.016282928366898757,0.3027644217683032,0.9161770800727435
0.43993060686125923,-0.01638757731945681,0.30453166583502495,0.9166595733715044
0.44058537967662975,-0.016496282803707542,0.3063842323415633,0.9178955044495047
0.44124015249200027,-0.01661359778421595,0.3082785325189929,0.9189754531588954
0.44189492530737073,-0.016734752418241537,0.3102063055430966,0.9197882547662438
0.44254969812274125,-0.016873449773060947,0.3122203993366683,0.9204688234280666
0.44320447093811177,-0.01702337233317069,0.3143026274024549,0.9213389497092443
0.4438592437534823,-0.01718762217890616,0.31648971000570886,0.9221918577218565
0.4445140165688528,-0.0173279444993517,0.31854851359817055,0.9228316313991313
0.44516878938422333,-0.017471213459889695,0.32065624259876535,0.9233320936905822
0.4458235621995938,-0.01766839364501388,0.32311684979754435,0.9241795842356092
0.4464783350149643,-0.017876903633595634,0.32564050486345025,0.9253021538190688
0.44713310783033483,-0.018082848593990036,0.3281861807371959,0.926426651379164
0.44778788064570535,-0.01827962695179143,0.3307648037298069,0.9271702301323371
0.44844265346107587,-0.01849016656121837,0.3334376197356658,0.9277917468400871
0.44909742627644633,-0.01871903645760261,0.3362066808260635,0.9286309545690828
0.44975219909181685,-0.018967622806646822,0.3390907384362772,0.9297714837151242
0.45040697190718737,-0.019236066874031163,0.3421199626403085,0.9309070184389963
0.4510617447225579,-0.01950355545757399,0.3452029379970571,0.9313537392361996
0.4517165175379284,-0.019805293724767355,0.34845504204989075,0.931659608583107
0.4523712903532989,-0.020104846020870006,0.3517090012046,0.9326157892053224
0.4530260631686694,-0.020390929974004976,0.3549324959122772,0.933658537527797
0.4536808359840399,-0.020719522540518447,0.3585492065367124,0.9347367538873419
0.45433560879941043,-0.0210623059148357,0.36225010683115466,0.9354633232816295
0.45499038161478095,-0.021418929298583664,0.3660433166610821,0.9359131457192539
0.45564515443015147,-0.021794252112743707,0.3699746627524153,0.936349312039215
0.45629992724552193,-0.02218356329436756,0.37400635553928246,0.9370044081223984
0.45695470006089245,-0.02258377938672332,0.37813822180757206,0.9376563701034726
0.45760947287626297,-0.0229976500572064,0.38243286761693396,0.9379415205074616
0.4582642456916335,-0.0234212228280618,0.38681570844236046,0.9381122135110523
0.458919018507004,-0.02386078789428128,0.3913192192972271,0.9383038164617259
