Repository: SYWu876/h-BN-Electrochemical-Analysis

# Structure-Guided Emergent Interfacial Electrochemistry in Liquid-Phase-Processed h-BN

This repository packages the data products and analysis scripts accompanying the manuscript **"Structure-Guided Emergent Interfacial Electrochemistry in Liquid-Phase-Processed h-BN"**.

The study treats liquid-phase-processed h-BN as a **structure-defined reference platform** for understanding how defect heterogeneity, partial restacking, and near-surface perturbation can generate a measurable but distinctly non-ideal interfacial electrochemical response in a nominally insulating layered solid. The manuscript links structural characterization (HRTEM/FFT, Raman, XPS) to electrochemical analysis across CV, GCD, and EIS, and further compares classical, continuous, and discrete quantum-assisted inference routes for the EIS model.

## Repository scope

This package is intended as a **GitHub-ready companion archive** for manuscript review, sharing, and later public release. It contains:

- raw experimental files for **TEM, Raman, XPS, CV, GCD, and EIS**
- processed CSV tables used to support the electrochemical analysis
- lightweight Python scripts for rebuilding selected **EIS classical-fit, quantum-branch, and surrogate/QAOA CSV outputs**
- repository metadata, license files, smoke tests, and CI configuration
- a regenerated machine-readable file manifest and checksums for archive integrity

## Repository layout

```text
hBN_GitHub_Package_final/
├── README.md
├── CITATION.cff
├── LICENSE
├── DATA_LICENSE.md
├── requirements.txt
├── requirements-dev.txt
├── .gitattributes
├── .gitignore
├── .github/
│   └── workflows/
├── data/
│   ├── raw/
│   │   ├── CV/
│   │   ├── GCD/
│   │   ├── EIS/
│   │   ├── Raman/
│   │   ├── TEM/
│   │   └── XPS/
│   └── processed/
│       ├── CV/
│       ├── CV_segmentation/
│       ├── GCD/
│       └── EIS/
│           ├── classical_fit/
│           ├── quantum_branches/
│           └── qaoa_landscapes/
├── scripts/
│   ├── 01_classical_eis_fit.py
│   ├── 02_quantum_branch_comparison.py
│   └── 03_surrogate_qaoa_landscape.py
├── tests/
│   └── test_package_smoke.py
└── docs/
    ├── manifest.csv
    ├── checksums.sha256
    └── Note_S9_GitHub_v4.md
```

## What is in each folder?

### `data/raw/`
Original or source-level files used as inputs for analysis.

- `CV/`: scan-rate-resolved cyclic voltammetry tables and Dunn-partition source tables
- `GCD/`: full galvanostatic charge-discharge dataset and rate-specific preprocessing diagnostics
- `EIS/`: raw impedance spectrum used for the classical and quantum-branch comparison
- `Raman/`: raw Raman text export
- `TEM/`: source TEM image plus ROI-level enhancement, FFT, lattice-map, and maxima-overlay files
- `XPS/`: raw XPS spreadsheet export

### `data/processed/`
CSV tables prepared for plotting, fitting summaries, and manuscript-linked interpretation.

- `CV/`: descriptor tables, log(i)-log(v) outputs, and Dunn-separation products
- `CV_segmentation/`: Ising-type local-field labels, transition points, and Q-KPCA outputs
- `GCD/`: bounded-fit summaries, residual tables, and bootstrap outputs
- `EIS/classical_fit/`: final compact-circuit fit, fitted parameters, and residuals
- `EIS/quantum_branches/`: branch parameters, metrics, overlays, and deviations
- `EIS/qaoa_landscapes/`: surrogate slices and coarse/refined QAOA landscape tables

### `scripts/`
Minimal Python scripts included for rebuilding selected EIS data products distributed in `data/processed/EIS/`.

## Quick start

### 1. Create a Python environment

```bash
python -m venv .venv
source .venv/bin/activate
pip install -r requirements.txt
```

## Manuscript-level analysis map

The study is organized around three electrochemical branches:

- **CV**: peak-current scaling, power-law `b`-value analysis, Dunn-type current separation, Ising-type kinetic segmentation, and Q-KPCA embedding
- **GCD**: preprocessing diagnostics, QAOA-based stable-window selection, bounded physics-informed fitting, and bootstrap/residual summaries
- **EIS**: compact classical anchor fit and comparison with continuous and discrete quantum-assisted inference under a shared complex-domain objective

The full file-to-analysis mapping is listed in `docs/manifest.csv`.

## Notes for public GitHub release

- macOS metadata files have been removed from this final package
- file inventory and integrity hashes are listed in `docs/manifest.csv` and `docs/checksums.sha256`; these integrity files intentionally omit themselves
- repository licenses are included; before public release, you may additionally choose to add a repository DOI/Zenodo record

## Suggested citation

If you use or redistribute this package, please cite the associated manuscript and reference this repository as its data-and-figure companion archive.

## Correspondence

**Sheng Yun Wu**  
Department of Physics, National Dong Hwa University, Hualien 97401, Taiwan  
Email: sywu@gms.ndhu.edu.tw

File: data/processed/GCD/tables/hBN_GCD_bounded_fit_summary_final.csv
J_A_g^-1,window_start_s,window_end_s,retained_window_length_s,mask_points,window_selection_method,flatness_score,V0_base_V,Rs_base_ohm,effective_IR_drop_base_mV,Csp_base_F_g^-1,A_base,tau_base_s,Csp_CI2.5_F_g^-1,Csp_median_F_g^-1,Csp_CI97.5_F_g^-1,IRdrop_CI2.5_mV,IRdrop_median_mV,IRdrop_CI97.5_mV,A_CI2.5,A_median,A_CI97.5,tau_CI2.5_s,tau_median_s,tau_CI97.5_s
1,2.4804034200497043,9.6604039300001,7.180000509950396,719,flattest_linear_post_ir_window,0.4090083896037332,0.2537316398228566,0.00986700312913102,9.86700312913102,99.0876457235766,0.0,9.0,98.6000265889823,99.1286302705513,99.65238835783501,9.86700312913102,9.86700312913102,9.86700312913102,0.0,0.0,0.0,9.0,9.0,9.0
2,1.2944641800132075,4.6014641399960965,3.306999959982889,3308,flattest_linear_post_ir_window,0.29762326375099735,0.2618697187305725,0.009732716467688456,19.465432935376914,90.02908328210498,0.0,9.0,89.9074379826454,90.01538059959415,90.13615425000829,19.465432935376914,19.465432935376914,19.465432935376914,0.0,0.0,0.0,9.0,9.0,9.0
3,0.8774522900350088,2.8804520800480016,2.0029997900129928,2004,flattest_linear_post_ir_window,0.26810488948177175,0.27043949295636277,0.009627444607500105,28.882333822500314,82.62651540927513,0.0,9.0,82.5122170999024,82.61649094540422,82.72682779643704,28.882333822500314,28.882333822500314,28.882333822500314,0.0,0.0,0.0,9.0,9.0,9.0
4,1.1114450099420026,2.2254454100039998,1.1140004000619972,1115,flattest_linear_post_ir_window,0.2966933910250072,0.25784446681840734,0.009465826381994863,37.86330552797945,70.89006794626557,0.0,9.0,70.75556429483144,70.87888864609477,71.08057868838678,37.86330552797945,37.86330552797945,37.86330552797945,0.0,0.0,0.0,9.0,9.0,9.0
5,1.0114155699269816,1.741415560012996,0.7299999900860143,731,flattest_linear_post_ir_window,0.3329790938609002,0.2578480005956012,0.009339393602113992,46.69696801056996,61.27702420765139,0.0,9.0,60.92660592733132,61.239152184158286,61.530052943420415,46.69696801056996,46.69696801056996,46.69696801056996,0.0,0.0,0.0,9.0,9.0,9.0
