Repository: SYWu876/h-BN-Electrochemical-Analysis

# Structure-Guided Emergent Interfacial Electrochemistry in Liquid-Phase-Processed h-BN

This repository packages the data products and analysis scripts accompanying the manuscript **"Structure-Guided Emergent Interfacial Electrochemistry in Liquid-Phase-Processed h-BN"**.

The study treats liquid-phase-processed h-BN as a **structure-defined reference platform** for understanding how defect heterogeneity, partial restacking, and near-surface perturbation can generate a measurable but distinctly non-ideal interfacial electrochemical response in a nominally insulating layered solid. The manuscript links structural characterization (HRTEM/FFT, Raman, XPS) to electrochemical analysis across CV, GCD, and EIS, and further compares classical, continuous, and discrete quantum-assisted inference routes for the EIS model.

## Repository scope

This package is intended as a **GitHub-ready companion archive** for manuscript review, sharing, and later public release. It contains:

- raw experimental files for **TEM, Raman, XPS, CV, GCD, and EIS**
- processed CSV tables used to support the electrochemical analysis
- lightweight Python scripts for rebuilding selected **EIS classical-fit, quantum-branch, and surrogate/QAOA CSV outputs**
- repository metadata, license files, smoke tests, and CI configuration
- a regenerated machine-readable file manifest and checksums for archive integrity

## Repository layout

```text
hBN_GitHub_Package_final/
├── README.md
├── CITATION.cff
├── LICENSE
├── DATA_LICENSE.md
├── requirements.txt
├── requirements-dev.txt
├── .gitattributes
├── .gitignore
├── .github/
│   └── workflows/
├── data/
│   ├── raw/
│   │   ├── CV/
│   │   ├── GCD/
│   │   ├── EIS/
│   │   ├── Raman/
│   │   ├── TEM/
│   │   └── XPS/
│   └── processed/
│       ├── CV/
│       ├── CV_segmentation/
│       ├── GCD/
│       └── EIS/
│           ├── classical_fit/
│           ├── quantum_branches/
│           └── qaoa_landscapes/
├── scripts/
│   ├── 01_classical_eis_fit.py
│   ├── 02_quantum_branch_comparison.py
│   └── 03_surrogate_qaoa_landscape.py
├── tests/
│   └── test_package_smoke.py
└── docs/
    ├── manifest.csv
    ├── checksums.sha256
    └── Note_S9_GitHub_v4.md
```

## What is in each folder?

### `data/raw/`
Original or source-level files used as inputs for analysis.

- `CV/`: scan-rate-resolved cyclic voltammetry tables and Dunn-partition source tables
- `GCD/`: full galvanostatic charge-discharge dataset and rate-specific preprocessing diagnostics
- `EIS/`: raw impedance spectrum used for the classical and quantum-branch comparison
- `Raman/`: raw Raman text export
- `TEM/`: source TEM image plus ROI-level enhancement, FFT, lattice-map, and maxima-overlay files
- `XPS/`: raw XPS spreadsheet export

### `data/processed/`
CSV tables prepared for plotting, fitting summaries, and manuscript-linked interpretation.

- `CV/`: descriptor tables, log(i)-log(v) outputs, and Dunn-separation products
- `CV_segmentation/`: Ising-type local-field labels, transition points, and Q-KPCA outputs
- `GCD/`: bounded-fit summaries, residual tables, and bootstrap outputs
- `EIS/classical_fit/`: final compact-circuit fit, fitted parameters, and residuals
- `EIS/quantum_branches/`: branch parameters, metrics, overlays, and deviations
- `EIS/qaoa_landscapes/`: surrogate slices and coarse/refined QAOA landscape tables

### `scripts/`
Minimal Python scripts included for rebuilding selected EIS data products distributed in `data/processed/EIS/`.

## Quick start

### 1. Create a Python environment

```bash
python -m venv .venv
source .venv/bin/activate
pip install -r requirements.txt
```

## Manuscript-level analysis map

The study is organized around three electrochemical branches:

- **CV**: peak-current scaling, power-law `b`-value analysis, Dunn-type current separation, Ising-type kinetic segmentation, and Q-KPCA embedding
- **GCD**: preprocessing diagnostics, QAOA-based stable-window selection, bounded physics-informed fitting, and bootstrap/residual summaries
- **EIS**: compact classical anchor fit and comparison with continuous and discrete quantum-assisted inference under a shared complex-domain objective

The full file-to-analysis mapping is listed in `docs/manifest.csv`.

## Notes for public GitHub release

- macOS metadata files have been removed from this final package
- file inventory and integrity hashes are listed in `docs/manifest.csv` and `docs/checksums.sha256`; these integrity files intentionally omit themselves
- repository licenses are included; before public release, you may additionally choose to add a repository DOI/Zenodo record

## Suggested citation

If you use or redistribute this package, please cite the associated manuscript and reference this repository as its data-and-figure companion archive.

## Correspondence

**Sheng Yun Wu**  
Department of Physics, National Dong Hwa University, Hualien 97401, Taiwan  
Email: sywu@gms.ndhu.edu.tw

File: data/processed/XPS/B1s_profile_fit_summary.csv
Region,Label,Center_eV,FWHM_eV,Area_fraction,Eta
B1s,B-def,189.87,,0.2315,0.47369318724245396
B1s,B–N,190.37,,0.5727,1.1058937174293946e-18
B1s,B-ox,191.09,,0.1958,0.8930962784524898

File: data/processed/XPS/C1s_profile_fit_summary.csv
Region,Label,Center_eV,FWHM_eV,Area_fraction,Eta
C1s,C–C,284.59,,0.7161,0.23863800617464642
C1s,C–O,285.5,,0.0967,0.33715180130206995
C1s,C=O,286.35,,0.0923,0.7200797557304432
C1s,O–C=O,288.43,,0.0949,0.9999999999999999

File: data/processed/XPS/Figure_NS15b_N1s_fit_summary.csv
Component,Center (eV),Approx. FWHM (eV),Relative area fraction
Lower-BE defect-rich N,397.6999626357921,2.0,0.17848676796243587
Lattice N–B,398.0032043755645,1.25,0.6854656536920544
Higher-BE surface / oxidized N,398.84543884771335,1.4499999999999886,0.13604757834550965

File: data/processed/XPS/Figure_NS15d_O1s_fit_summary.csv
Component,Center (eV),Approx. FWHM (eV),Relative area fraction
Lower-BE lattice / B-O-related O,530.3654207974578,0.40000000000009095,0.004102090217958249
Surface hydroxyl / adsorbed O,532.5999999997903,1.9500000000000455,0.7565053593449904
Higher-BE adsorbed H2O / O species,533.3388337293892,2.5499999999999545,0.23939255043705138

File: data/processed/XPS/N1s_profile_fit_summary.csv
Region,Label,Center_eV,FWHM_eV,Area_fraction,Eta
N1s,N-def,397.7,,0.1785,0.07046775433165521
N1s,N–B,398.0,,0.6855,0.004463002837617341
N1s,N-ox,398.85,,0.136,0.9874403821543486

File: data/processed/XPS/XPS_B1s_fit_summary.csv
Component,Center (eV),Approx. FWHM (eV),Relative area fraction
"lower-BE defect-related B environment, possibly B-rich / under-coordinated B",189.87,1.3,0.2315
main lattice B–N component of h-BN,190.37,1.1,0.5727
"high-BE defect / oxidized boron shoulder, such as B–ox-related surface species",191.09,1.3,0.1958

File: data/processed/XPS/XPS_C1s_fit_summary.csv
Component,Center (eV),Approx. FWHM (eV),Relative area fraction
C-C / C-H,284.58781214074673,1.5,0.7161318828590142
C-N / C-O,285.5001898640998,0.9500000000000455,0.09670519806074289
C=O-related,286.3465334066802,1.4499999999999886,0.092283735620968
O-C=O,288.4344251172039,5.649999999999977,0.0948791834592749

File: data/processed/XPS/XPS_O1s_fit_summary.csv
Component,Center (eV),Approx. FWHM (eV),Relative area fraction
lattice / B–O-related O,530.37,0.4,0.0041
surface hydroxyl / adsorbed O,532.6,1.95,0.7565
adsorbed H2O / weak oxygen species,533.34,2.55,0.2394

File: data/processed/XPS/XPS_corrected_13peak_descriptor_matrix.csv
Region,Label,Center_eV,FWHM_eV,Area_fraction,Eta,DeltaE_eV,PC1,PC2
B1s,B-def,189.87,1.3000000000000114,0.2315,0.47369318724245396,-0.5,-0.4607317494816592,-0.626945799175502
B1s,B–N,190.37,1.0999999999999943,0.5727,1.1058937174293946e-18,0.0,-1.3836599746074614,0.7761740982522662
B1s,B-ox,191.09,1.299999999999983,0.1958,0.8930962784524898,0.7199999999999989,0.6767548722162753,-0.7239283922639296
N1s,N-def,397.7,2.1000000000000227,0.1785,0.07046775433165521,-0.30000000000001137,-0.5455539132975241,-0.23738721456493142
N1s,N–B,398.0,1.25,0.6855,0.004463002837617341,0.0,-1.4571727629700006,1.1751184899105116
N1s,N-ox,398.85,1.4499999999999886,0.136,0.9874403821543486,0.8500000000000227,0.9922328145638476,-0.8904805834674014
C1s,C–C,284.59,1.5,0.7161,0.23863800617464642,0.0,-1.079504521371347,1.2088903047950308
C1s,C–O,285.5,0.8500000000000227,0.0967,0.33715180130206995,0.910000000000025,-0.049897698869352435,-0.7972223672153613
C1s,C=O,286.35,1.4499999999999886,0.0923,0.7200797557304432,1.7600000000000477,1.0742839137020748,-0.659569234145676
C1s,O–C=O,288.43,6.0,0.0949,0.9999999999999999,3.840000000000032,4.11708238933115,1.1348315503571522
O1s,O-lat,530.37,0.40000000000009095,0.0041,8.910803390388307e-14,-2.230000000000018,-1.9198405681259954,-1.7279917021890638
O1s,O-ads,532.6,1.9500000000000455,0.7565,0.03666997478160091,0.0,-1.2277687442408058,1.607007336589158
O1s,H2O/O,533.34,2.5499999999999545,0.2394,0.9999999999999856,0.7400000000000091,1.2637759431507982,-0.23849648688225272

File: data/processed/XPS/XPS_corrected_13peak_descriptor_matrix_plot_data.csv
Region,Label,Center_eV,FWHM_eV,Area_fraction,Eta,DeltaE_eV,PC1,PC2
B1s,B-def,189.87,1.3,0.2315,0.47369318724245396,-0.5,-0.4607317494816662,-0.6269457991754909
B1s,B–N,190.37,1.1,0.5727,0.0,0.0,-1.3836599746074183,0.7761740982522817
B1s,B-ox,191.09,1.3,0.1958,0.8930962784524898,0.72,0.6767548722162762,-0.7239283922638972
N1s,N-def,397.7,2.1,0.1785,0.07046775433165521,-0.3,-0.545553913297515,-0.23738721456497
N1s,N–B,398.0,1.25,0.6855,0.004463002837617341,0.0,-1.457172762969953,1.175118489910533
N1s,N-ox,398.85,1.45,0.136,0.9874403821543486,0.85,0.9922328145638306,-0.8904805834673796
C1s,C–C,284.59,1.5,0.7161,0.23863800617464642,0.0,-1.0795045213713044,1.2088903047950663
C1s,C–O,285.5,0.85,0.0967,0.33715180130206995,0.91,-0.04989769886936559,-0.7972223672153883
C1s,C=O,286.35,1.45,0.0923,0.7200797557304432,1.76,1.074283913702061,-0.6595692341456922
C1s,O–C=O,288.43,6.0,0.0949,1.0,3.84,4.1170823893311566,1.134831550357048
O1s,O-lat,530.37,0.4,0.0041,0.0,-2.23,-1.9198405681261594,-1.7279917021890365
O1s,O-ads,532.6,1.95,0.7565,0.03666997478160091,0.0,-1.227768744240771,1.6070073365891604
O1s,H2O/O,533.34,2.55,0.2394,1.0,0.74,1.2637759431508273,-0.23849648688223424

File: data/processed/XPS/XPS_corrected_13peak_descriptor_matrix_plot_data.csv
Region,Label,Center_eV,FWHM_eV,Area_fraction,Eta,DeltaE_eV,PC1,PC2
B1s,B-def,189.87,1.3000000000000114,0.2315,0.4736931913136578,-0.5,-0.46073164004080835,-0.626945795521423
B1s,B–N,190.37,1.0999999999999943,0.5727,1.469931536466372e-18,0.0,-1.3836597067317424,0.7761741474924778
B1s,B-ox,191.09,1.299999999999983,0.1958,0.8930962839705505,0.7199999999999989,0.6767549153325279,-0.7239283348478361
N1s,N-def,397.7,2.1000000000000227,0.1785,0.07046769410921346,-0.30000000000001137,-0.5455538033337,-0.23738745921742327
N1s,N–B,398.0,1.25,0.6855,0.004463000730206845,0.0,-1.4571724524190004,1.1751185916560265
N1s,N-ox,398.85,1.4499999999999886,0.136,0.9874404084333523,0.8500000000000227,0.9922328628498538,-0.8904805696929065
C1s,C–C,284.59,1.5,0.7161,0.23863804204243116,0.0,-1.079504165767214,1.2088904505443134
C1s,C–O,285.5,0.8500000000000227,0.0967,0.3371504720046842,0.910000000000025,-0.04989945121544546,-0.7972216949491806
C1s,C=O,286.35,1.4499999999999886,0.0923,0.720079503914703,1.7600000000000477,1.0742836074695432,-0.6595692202344504
C1s,O–C=O,288.43,6.0,0.0949,0.9999999999999999,3.840000000000032,4.117082671820541,1.1348307977192642
O1s,O-lat,530.37,0.40000000000009095,0.0041,8.89385826566053e-14,-2.230000000000018,-1.9198405306734756,-1.7279917848682222
O1s,O-ads,532.6,1.9500000000000455,0.7565,0.036669978458681,0.0,-1.227768363502203,1.6070073982609978
O1s,H2O/O,533.34,2.5499999999999545,0.2394,0.9999999999999856,0.7400000000000091,1.2637760562111233,-0.23849652634163857
