Repository: SYWu876/h-BN-Electrochemical-Analysis

# Structure-Guided Emergent Interfacial Electrochemistry in Liquid-Phase-Processed h-BN

This repository packages the data products and analysis scripts accompanying the manuscript **"Structure-Guided Emergent Interfacial Electrochemistry in Liquid-Phase-Processed h-BN"**.

The study treats liquid-phase-processed h-BN as a **structure-defined reference platform** for understanding how defect heterogeneity, partial restacking, and near-surface perturbation can generate a measurable but distinctly non-ideal interfacial electrochemical response in a nominally insulating layered solid. The manuscript links structural characterization (HRTEM/FFT, Raman, XPS) to electrochemical analysis across CV, GCD, and EIS, and further compares classical, continuous, and discrete quantum-assisted inference routes for the EIS model.

## Repository scope

This package is intended as a **GitHub-ready companion archive** for manuscript review, sharing, and later public release. It contains:

- raw experimental files for **TEM, Raman, XPS, CV, GCD, and EIS**
- processed CSV tables used to support the electrochemical analysis
- lightweight Python scripts for rebuilding selected **EIS classical-fit, quantum-branch, and surrogate/QAOA CSV outputs**
- repository metadata, license files, smoke tests, and CI configuration
- a regenerated machine-readable file manifest and checksums for archive integrity

## Repository layout

```text
hBN_GitHub_Package_final/
├── README.md
├── CITATION.cff
├── LICENSE
├── DATA_LICENSE.md
├── requirements.txt
├── requirements-dev.txt
├── .gitattributes
├── .gitignore
├── .github/
│   └── workflows/
├── data/
│   ├── raw/
│   │   ├── CV/
│   │   ├── GCD/
│   │   ├── EIS/
│   │   ├── Raman/
│   │   ├── TEM/
│   │   └── XPS/
│   └── processed/
│       ├── CV/
│       ├── CV_segmentation/
│       ├── GCD/
│       └── EIS/
│           ├── classical_fit/
│           ├── quantum_branches/
│           └── qaoa_landscapes/
├── scripts/
│   ├── 01_classical_eis_fit.py
│   ├── 02_quantum_branch_comparison.py
│   └── 03_surrogate_qaoa_landscape.py
├── tests/
│   └── test_package_smoke.py
└── docs/
    ├── manifest.csv
    ├── checksums.sha256
    └── Note_S9_GitHub_v4.md
```

## What is in each folder?

### `data/raw/`
Original or source-level files used as inputs for analysis.

- `CV/`: scan-rate-resolved cyclic voltammetry tables and Dunn-partition source tables
- `GCD/`: full galvanostatic charge-discharge dataset and rate-specific preprocessing diagnostics
- `EIS/`: raw impedance spectrum used for the classical and quantum-branch comparison
- `Raman/`: raw Raman text export
- `TEM/`: source TEM image plus ROI-level enhancement, FFT, lattice-map, and maxima-overlay files
- `XPS/`: raw XPS spreadsheet export

### `data/processed/`
CSV tables prepared for plotting, fitting summaries, and manuscript-linked interpretation.

- `CV/`: descriptor tables, log(i)-log(v) outputs, and Dunn-separation products
- `CV_segmentation/`: Ising-type local-field labels, transition points, and Q-KPCA outputs
- `GCD/`: bounded-fit summaries, residual tables, and bootstrap outputs
- `EIS/classical_fit/`: final compact-circuit fit, fitted parameters, and residuals
- `EIS/quantum_branches/`: branch parameters, metrics, overlays, and deviations
- `EIS/qaoa_landscapes/`: surrogate slices and coarse/refined QAOA landscape tables

### `scripts/`
Minimal Python scripts included for rebuilding selected EIS data products distributed in `data/processed/EIS/`.

## Quick start

### 1. Create a Python environment

```bash
python -m venv .venv
source .venv/bin/activate
pip install -r requirements.txt
```

## Manuscript-level analysis map

The study is organized around three electrochemical branches:

- **CV**: peak-current scaling, power-law `b`-value analysis, Dunn-type current separation, Ising-type kinetic segmentation, and Q-KPCA embedding
- **GCD**: preprocessing diagnostics, QAOA-based stable-window selection, bounded physics-informed fitting, and bootstrap/residual summaries
- **EIS**: compact classical anchor fit and comparison with continuous and discrete quantum-assisted inference under a shared complex-domain objective

The full file-to-analysis mapping is listed in `docs/manifest.csv`.

## Notes for public GitHub release

- macOS metadata files have been removed from this final package
- file inventory and integrity hashes are listed in `docs/manifest.csv` and `docs/checksums.sha256`; these integrity files intentionally omit themselves
- repository licenses are included; before public release, you may additionally choose to add a repository DOI/Zenodo record

## Suggested citation

If you use or redistribute this package, please cite the associated manuscript and reference this repository as its data-and-figure companion archive.

## Correspondence

**Sheng Yun Wu**  
Department of Physics, National Dong Hwa University, Hualien 97401, Taiwan  
Email: sywu@gms.ndhu.edu.tw

File: data/processed/XPS/XPS_13_peak_assignments.csv
Region,Label,Center_eV,Area_fraction,Tentative_assignment
B1s,B-def,189.87,0.2315,"lower-BE defect-related B environment, possibly B-rich / under-coordinated B"
B1s,B–N,190.37,0.5727,main lattice B–N component of h-BN
B1s,B-ox,191.09,0.1958,"high-BE defect / oxidized boron shoulder, such as B–Ox-related surface species"
N1s,N-def,397.7,0.1785,defect-rich N / perturbed nitrogen environment
N1s,N–B,398.0,0.6855,main lattice N–B component of h-BN
N1s,N-ox,398.85,0.136,surface / oxidized N shoulder
C1s,C–C,284.59,0.7161,C–C / C–H
C1s,C–O,285.5,0.0967,C–N / C–O
C1s,C=O,286.35,0.0923,C=O-related
C1s,O–C=O,288.43,0.0949,O–C=O
O1s,O-lat,530.37,0.0041,lattice / B–O-related O
O1s,O-ads,532.6,0.7565,surface hydroxyl / adsorbed O
O1s,H2O/O,533.34,0.2394,adsorbed H2O / weak oxygen species
