Repository: SYWu876/h-BN-Electrochemical-Analysis

# Structure-Guided Emergent Interfacial Electrochemistry in Liquid-Phase-Processed h-BN

This repository packages the data products and analysis scripts accompanying the manuscript **"Structure-Guided Emergent Interfacial Electrochemistry in Liquid-Phase-Processed h-BN"**.

The study treats liquid-phase-processed h-BN as a **structure-defined reference platform** for understanding how defect heterogeneity, partial restacking, and near-surface perturbation can generate a measurable but distinctly non-ideal interfacial electrochemical response in a nominally insulating layered solid. The manuscript links structural characterization (HRTEM/FFT, Raman, XPS) to electrochemical analysis across CV, GCD, and EIS, and further compares classical, continuous, and discrete quantum-assisted inference routes for the EIS model.

## Repository scope

This package is intended as a **GitHub-ready companion archive** for manuscript review, sharing, and later public release. It contains:

- raw experimental files for **TEM, Raman, XPS, CV, GCD, and EIS**
- processed CSV tables used to support the electrochemical analysis
- lightweight Python scripts for rebuilding selected **EIS classical-fit, quantum-branch, and surrogate/QAOA CSV outputs**
- repository metadata, license files, smoke tests, and CI configuration
- a regenerated machine-readable file manifest and checksums for archive integrity

## Repository layout

```text
hBN_GitHub_Package_final/
├── README.md
├── CITATION.cff
├── LICENSE
├── DATA_LICENSE.md
├── requirements.txt
├── requirements-dev.txt
├── .gitattributes
├── .gitignore
├── .github/
│   └── workflows/
├── data/
│   ├── raw/
│   │   ├── CV/
│   │   ├── GCD/
│   │   ├── EIS/
│   │   ├── Raman/
│   │   ├── TEM/
│   │   └── XPS/
│   └── processed/
│       ├── CV/
│       ├── CV_segmentation/
│       ├── GCD/
│       └── EIS/
│           ├── classical_fit/
│           ├── quantum_branches/
│           └── qaoa_landscapes/
├── scripts/
│   ├── 01_classical_eis_fit.py
│   ├── 02_quantum_branch_comparison.py
│   └── 03_surrogate_qaoa_landscape.py
├── tests/
│   └── test_package_smoke.py
└── docs/
    ├── manifest.csv
    ├── checksums.sha256
    └── Note_S9_GitHub_v4.md
```

## What is in each folder?

### `data/raw/`
Original or source-level files used as inputs for analysis.

- `CV/`: scan-rate-resolved cyclic voltammetry tables and Dunn-partition source tables
- `GCD/`: full galvanostatic charge-discharge dataset and rate-specific preprocessing diagnostics
- `EIS/`: raw impedance spectrum used for the classical and quantum-branch comparison
- `Raman/`: raw Raman text export
- `TEM/`: source TEM image plus ROI-level enhancement, FFT, lattice-map, and maxima-overlay files
- `XPS/`: raw XPS spreadsheet export

### `data/processed/`
CSV tables prepared for plotting, fitting summaries, and manuscript-linked interpretation.

- `CV/`: descriptor tables, log(i)-log(v) outputs, and Dunn-separation products
- `CV_segmentation/`: Ising-type local-field labels, transition points, and Q-KPCA outputs
- `GCD/`: bounded-fit summaries, residual tables, and bootstrap outputs
- `EIS/classical_fit/`: final compact-circuit fit, fitted parameters, and residuals
- `EIS/quantum_branches/`: branch parameters, metrics, overlays, and deviations
- `EIS/qaoa_landscapes/`: surrogate slices and coarse/refined QAOA landscape tables

### `scripts/`
Minimal Python scripts included for rebuilding selected EIS data products distributed in `data/processed/EIS/`.

## Quick start

### 1. Create a Python environment

```bash
python -m venv .venv
source .venv/bin/activate
pip install -r requirements.txt
```

## Manuscript-level analysis map

The study is organized around three electrochemical branches:

- **CV**: peak-current scaling, power-law `b`-value analysis, Dunn-type current separation, Ising-type kinetic segmentation, and Q-KPCA embedding
- **GCD**: preprocessing diagnostics, QAOA-based stable-window selection, bounded physics-informed fitting, and bootstrap/residual summaries
- **EIS**: compact classical anchor fit and comparison with continuous and discrete quantum-assisted inference under a shared complex-domain objective

The full file-to-analysis mapping is listed in `docs/manifest.csv`.

## Notes for public GitHub release

- macOS metadata files have been removed from this final package
- file inventory and integrity hashes are listed in `docs/manifest.csv` and `docs/checksums.sha256`; these integrity files intentionally omit themselves
- repository licenses are included; before public release, you may additionally choose to add a repository DOI/Zenodo record

## Suggested citation

If you use or redistribute this package, please cite the associated manuscript and reference this repository as its data-and-figure companion archive.

## Correspondence

**Sheng Yun Wu**  
Department of Physics, National Dong Hwa University, Hualien 97401, Taiwan  
Email: sywu@gms.ndhu.edu.tw

File: data/processed/integrated/hBN_cross_domain_descriptor_long.csv
domain,descriptor,value,unit,source_path,note
TEM,max_patch_weight,0.442719,-,data/processed/TEM/TEM_descriptors.csv,
TEM,mean_LOI_0_100,46.839999999999996,0-100,data/processed/TEM/TEM_descriptors.csv,
TEM,weighted_Delta_q_FFT,4.416790408790409,a.u.,data/processed/TEM/TEM_descriptors.csv,
TEM,weighted_LOI_0_100,72.61816761816763,0-100,data/processed/TEM/TEM_descriptors.csv,
Raman,asymmetry_ratio_right_over_left,0.9453746937254222,-,data/processed/Raman/raman_fit_summary.csv,
Raman,fit_center_cm-1,1367.3254113078813,cm^-1,data/processed/Raman/raman_fit_summary.csv,
Raman,fwhm_cm-1,12.849999999999907,cm^-1,data/processed/Raman/raman_fit_summary.csv,
Raman,mean_abs_d2I_domega2,7.740708003104039,a.u.,data/processed/Raman/raman_local_descriptors_and_segmentation.csv,
XPS,defect_area_fraction_sum,0.41000000000000003,-,data/processed/XPS/XPS_corrected_13peak_descriptor_matrix.csv,
XPS,oxidized_area_fraction_sum,1.0924,-,data/processed/XPS/XPS_corrected_13peak_descriptor_matrix.csv,
XPS,pc1_mean,-1.1956247957501685e-16,-,data/processed/XPS/XPS_corrected_13peak_descriptor_matrix.csv,
XPS,pc2_span,3.3349990387781965,-,data/processed/XPS/XPS_corrected_13peak_descriptor_matrix.csv,
CV,QKPCA1_span,0.5959126866416763,-,data/processed/CV/CV_QKPCA_coordinates.csv,
CV,max_capacitive_fraction,0.6688686990717142,-,data/processed/CV/CV_fractional_capacitive.csv,
CV,mean_b_smooth,0.5837525668165402,-,data/processed/CV/CV_b_values.csv,
CV,peak_current_vs_sqrt_scan_slope,1.6428782585542285,mA/(mV s^-1)^0.5,data/processed/CV/CV_peak_summary.csv,
GCD,Csp_max_F_g-1,82.08268396494205,F g^-1,data/processed/GCD/tables/hBN_GCD_fit_summary_J1_to_J5.csv,
GCD,Csp_mean_F_g-1,75.5958088398684,F g^-1,data/processed/GCD/tables/hBN_GCD_fit_summary_J1_to_J5.csv,
GCD,IRdrop_max_mV,46.69696801056996,mV,data/processed/GCD/tables/hBN_GCD_fit_summary_J1_to_J5.csv,
GCD,Rs_mean_ohm,0.00960647683768564,Ohm,data/processed/GCD/tables/hBN_GCD_fit_summary_J1_to_J5.csv,
EIS,R1_ohm,33.99267145911862,Ohm,data/processed/EIS/classical_fit/hBN_EIS_final_fit_parameters.csv,
EIS,Rs_ohm,1.329376845309407,Ohm,data/processed/EIS/classical_fit/hBN_EIS_final_fit_parameters.csv,
EIS,alpha1,0.8743619410393955,-,data/processed/EIS/classical_fit/hBN_EIS_final_fit_parameters.csv,
EIS,max_discrete_relative_deviation_percent,6.800043021019323,%,data/processed/EIS/quantum_branches/hBN_parameter_deviations.csv,
